Repository: songwookim/202607_kiro_construction_robotics

# KIRO Construction Robotics

ROS 2 Humble packages for the dual-arm KIRO construction robot.

The complete node/topic/service/action and RB controller data flow is documented
in [`docs/ROS_GRAPH.md`](docs/ROS_GRAPH.md). Path-generation equations, MoveIt
conversion, speed scaling, and ros2_control diagrams are in
Every plot is produced
by calling the production functions, so regenerating them after a change is how
you check the document still matches the code:

File: weld_feedback/test_shimen_gth/2.log (part 1 of 4)
WELD FEEDBACK LOG
result=completed
started=2026-09-15 17:03:27
ended=2026-09-15 17:03:54
elapsed_seconds=27.002

================ OPERATOR OVERVIEW ================
REQUESTED : 230 A / 26.5 V · FE-SOLID 1.2 mm · LSM · CO2 100%
RX ECHO   : 230 A / 26.5 V · MATCH=YES
CURRENT FB: avg 229.24 · min 6.00 · max 246.00 A
VOLTAGE FB: avg 25.79 · min 3.00 · max 52.70 V
WIRE FEED : avg 10.80 · min 10.80 · max 10.80 m/min
ARC ON    : 24.517 s
NET WELD  : 23.705 s
WIRE USED : 4269.119 mm (base 4269.119 + alpha 0.000)
WCR       : DETECTED
SAMPLES   : RX 675 / welding 594 / TCP 452
===================================================

[commanded]
current_a=230
voltage_tenths=265
voltage=26.5
material=FE-SOLID
diameter_mm=1.2
mode=LSM
gas=CO2 100%
synergic=False
correction=0.0
hot_start_enabled=True
hot_start_percent=20.0
hot_start_hold_adjustment=-1
crater_enabled=False
crater_percent=26.08695652173913
crater_current_a=60.0
crater_voltage_v=25.0
crater_seconds=1.0
wire_consumable_alpha_mm=0.0
hot_start_current_a=276

[rx_setting_echo]
current_a=230
voltage_v=26.5
hot_start_current_a=0
hot_start_hold_adjustment=-15

[rx_welding_setting_echo]
current_a=230
voltage_v=26.5
hot_start_current_a=0
hot_start_hold_adjustment=-15

[execution_conditions]
mode=sequence_execute
run_all=True
touch_io_backend=fastech_ethernet
touch_input_port=4
touch_sensing_output_port=0
fastech_ip=192.168.0.3
fastech_poll_target_hz=100.0
hicomm_source_ip=192.168.1.2
hicomm_welder_ip=192.168.1.10
hicomm_port=60000
gui_velocity_percent=36.95263157894737
gui_speed_mode=scale
gui_tcp_speed_mm_s=10.0
gui_interpolation_step_mm=5.0
seam_orientation_mode=Keep reference orientation
weld_fixed_tilt_x_deg=0.0
weld_fixed_tilt_y_deg=0.0
weld_fixed_tilt_z_deg=-0.0
weld_weave_enabled=False
weld_weave_pattern=circle
weld_weave_amplitude_mm=2.7
weld_weave_cycles=4
weld_weave_samples_per_cycle=8
weld_weave_axis=tool_y
weld_lead_in_mm=1.0
weld_lead_out_mm=6.0
weld_safe_approach_mm=31.0
weld_approach_mode=taught_wait
weld_pre_start_lead_mm=0.0
weld_tcp_speed_mm_s=7.0
weld_arc_off_delay_ms=500.0
tcp_tracking.parent_frame=World
tcp_tracking.child_frame=right_manipulator_ee_point
tcp_tracking.timestamp_source=TF_header_stamp
initial_fastech_di0=False
initial_fastech_do0=True
robot_connected.left=True
robot_connected.right=True
robot_connected.head=True
hicomm_connected=True
execution_allowed=True
steps[0].sequence_number=1
steps[0].type=named_pose
steps[0].parallel_slot=1
steps[0].duration=0.0
steps[0].planning_group=right_manipulator
steps[0].velocity_scale=0.3695263157894737
steps[0].tcp_speed_m_s=0.0
steps[0].pose_name=weld_start_wait
steps[0].pose_label=3 · Weld start wait pose
steps[0].touch_guard=False
steps[0].continue_after_touch=False
steps[0].weld_scenario_id=weld-28384929155725
steps[0].weld_scenario_stage=start_wait
steps[0].target_tcp.position_m.x=-0.01881472613828722
steps[0].target_tcp.position_m.y=-1.7186818476848977
steps[0].target_tcp.position_m.z=0.6767997066059179
steps[0].target_tcp.orientation_xyzw.x=-0.2965824561145582
steps[0].target_tcp.orientation_xyzw.y=0.7363380241329462
steps[0].target_tcp.orientation_xyzw.z=-0.5922037412232122
steps[0].target_tcp.orientation_xyzw.w=-0.13834699065131756
steps[0].joint_names[0]=right_manipulator_joint1
steps[0].joint_names[1]=right_manipulator_joint2
steps[0].joint_names[2]=right_manipulator_joint3
steps[0].joint_names[3]=right_manipulator_joint4
steps[0].joint_names[4]=right_manipulator_joint5
steps[0].joint_names[5]=right_manipulator_joint6
steps[0].joint_positions_rad[0]=4.916135184845638
steps[0].joint_positions_rad[1]=1.3033141527036816
steps[0].joint_positions_rad[2]=1.867443177457733
steps[0].joint_positions_rad[3]=3.1915495608980446
steps[0].joint_positions_rad[4]=1.3365794315637523
steps[0].joint_positions_rad[5]=2.007103739237287
steps[1].sequence_number=2
steps[1].type=motion
steps[1].parallel_slot=2
steps[1].duration=0.0
steps[1].planning_group=right_manipulator
steps[1].velocity_scale=0.3695263157894737
steps[1].tcp_speed_m_s=0.0
steps[1].interpolation_step=0.005
steps[1].path_kind=taught_wait_align_weld_attitude
steps[1].touch_guard=False
steps[1].continue_after_touch=False
steps[1].accept_initial_touch=False
steps[1].weld_scenario_id=weld-28384929155725
steps[1].weld_scenario_stage=start_safe
steps[1].waypoint_count=1
steps[1].waypoints[0].position_m.x=-0.01881472613828722
steps[1].waypoints[0].position_m.y=-1.7186818476848977
steps[1].waypoints[0].position_m.z=0.6767997066059179
steps[1].waypoints[0].orientation_xyzw.x=-0.2965236326843988
steps[1].waypoints[0].orientation_xyzw.y=0.7363663542375143
steps[1].waypoints[0].orientation_xyzw.z=-0.5922078774594529
steps[1].waypoints[0].orientation_xyzw.w=-0.13830458228695536
steps[2].sequence_number=3
steps[2].type=motion
steps[2].parallel_slot=3
steps[2].duration=0.0
steps[2].planning_group=right_manipulator
steps[2].velocity_scale=0.3695263157894737
steps[2].tcp_speed_m_s=0.0
steps[2].interpolation_step=0.005
steps[2].path_kind=taught_wait_to_weld_start
steps[2].touch_guard=False
steps[2].continue_after_touch=True
steps[2].accept_initial_touch=False
steps[2].weld_scenario_id=weld-28384929155725
steps[2].weld_scenario_stage=start_contact
steps[2].waypoint_count=1
steps[2].waypoints[0].position_m.x=-0.018784814470552292
steps[2].waypoints[0].position_m.y=-1.7198648082791745
steps[2].waypoints[0].position_m.z=0.6736035772120645
steps[2].waypoints[0].orientation_xyzw.x=-0.2965236326843988
steps[2].waypoints[0].orientation_xyzw.y=0.7363663542375143
steps[2].waypoints[0].orientation_xyzw.z=-0.5922078774594529
steps[2].waypoints[0].orientation_xyzw.w=-0.13830458228695536
steps[3].sequence_number=4
steps[3].type=digital_output
steps[3].parallel_slot=4
steps[3].duration=0.0
steps[3].port=0
steps[3].value=False
steps[3].weld_scenario_id=weld-28384929155725
steps[3].weld_scenario_stage=touch_output_off
steps[4].sequence_number=5
steps[4].type=digital_weld
steps[4].parallel_slot=5
steps[4].duration=0.0
steps[4].command=on
steps[4].weld_scenario_id=weld-28384929155725
steps[4].weld_scenario_stage=arc_on
steps[4].settings.current_a=230
steps[4].settings.voltage_tenths=265
steps[4].settings.voltage=26.5
steps[4].settings.material=FE-SOLID
steps[4].settings.diameter_mm=1.2
steps[4].settings.mode=LSM
steps[4].settings.gas=CO2 100%
steps[4].settings.synergic=False
steps[4].settings.correction=0.0
steps[4].settings.hot_start_enabled=True
steps[4].settings.hot_start_percent=20.0
steps[4].settings.hot_start_hold_adjustment=-1
steps[4].settings.crater_enabled=False
steps[4].settings.crater_percent=26.08695652173913
steps[4].settings.crater_current_a=60.0
steps[4].settings.crater_voltage_v=25.0
steps[4].settings.crater_seconds=1.0
steps[4].settings.wire_consumable_alpha_mm=0.0
steps[4].settings.hot_start_current_a=276
steps[5].sequence_number=6
steps[5].type=motion
steps[5].parallel_slot=5
steps[5].duration=0.0
steps[5].planning_group=right_manipulator
steps[5].velocity_scale=0.3695263157894737
steps[5].tcp_speed_m_s=0.007
steps[5].interpolation_step=0.005
steps[5].path_kind=continuous_lead_to_lead_over_taught_goal_fastech_di0_ignored
steps[5].touch_guard=False
steps[5].weld_scenario_id=weld-28384929155725
steps[5].weld_scenario_stage=weld_motion
steps[5].lead_in_mm=1.0
steps[5].lead_out_mm=6.0
steps[5].linear_motion_profile=True
steps[5].waypoint_count=2
steps[5].waypoints[0].position_m.x=-0.018784814470552292
steps[5].waypoints[0].position_m.y=-1.7198648082791745
steps[5].waypoints[0].position_m.z=0.6736035772120645
steps[5].waypoints[0].orientation_xyzw.x=-0.2965236326843988
steps[5].waypoints[0].orientation_xyzw.y=0.7363663542375143
steps[5].waypoints[0].orientation_xyzw.z=-0.5922078774594529
steps[5].waypoints[0].orientation_xyzw.w=-0.13830458228695536
steps[5].waypoints[1].position_m.x=-0.02398632512887223
steps[5].waypoints[1].position_m.y=-1.5563960334542437
steps[5].waypoints[1].position_m.z=0.6763810945095574
steps[5].waypoints[1].orientation_xyzw.x=-0.29608091818106996
steps[5].waypoints[1].orientation_xyzw.y=0.7364212669520126
steps[5].waypoints[1].orientation_xyzw.z=-0.5923920811232232
steps[5].waypoints[1].orientation_xyzw.w=-0.13817173984698802
steps[5].lead_start.position_m.x=-0.018784814470552292
steps[5].lead_start.position_m.y=-1.7198648082791745
steps[5].lead_start.position_m.z=0.6736035772120645
steps[5].lead_start.orientation_xyzw.x=-0.2965236326843988
steps[5].lead_start.orientation_xyzw.y=0.7363663542375143
steps[5].lead_start.orientation_xyzw.z=-0.5922078774594529
steps[5].lead_start.orientation_xyzw.w=-0.13830458228695536
steps[5].usable_seam_start.position_m.x=-0.01881661338688484
steps[5].usable_seam_start.position_m.y=-1.7188654582374079
steps[5].usable_seam_start.position_m.z=0.6736205572868845
steps[5].usable_seam_start.orientation_xyzw.x=-0.2965236326843988
steps[5].usable_seam_start.orientation_xyzw.y=0.7363663542375143
steps[5].usable_seam_start.orientation_xyzw.z=-0.5922078774594529
steps[5].usable_seam_start.orientation_xyzw.w=-0.13830458228695536
steps[5].usable_seam_goal.position_m.x=-0.023795531630876943
steps[5].usable_seam_goal.position_m.y=-1.562392133704844
steps[5].usable_seam_goal.position_m.z=0.6762792140606375
steps[5].usable_seam_goal.orientation_xyzw.x=-0.29608091818106996
steps[5].usable_seam_goal.orientation_xyzw.y=0.7364212669520126
steps[5].usable_seam_goal.orientation_xyzw.z=-0.5923920811232232
steps[5].usable_seam_goal.orientation_xyzw.w=-0.13817173984698802
steps[5].lead_end.position_m.x=-0.02398632512887223
steps[5].lead_end.position_m.y=-1.5563960334542437
steps[5].lead_end.position_m.z=0.6763810945095574
steps[5].lead_end.orientation_xyzw.x=-0.29608091818106996
steps[5].lead_end.orientation_xyzw.y=0.7364212669520126
steps[5].lead_end.orientation_xyzw.z=-0.5923920811232232
steps[5].lead_end.orientation_xyzw.w=-0.13817173984698802
steps[6].sequence_number=7
steps[6].type=digital_weld
steps[6].parallel_slot=5
steps[6].duration=0.0
steps[6].velocity_scale=0.3695263157894737
steps[6].tcp_speed_m_s=0.007
steps[6].command=off
steps[6].weld_scenario_id=weld-28384929155725
steps[6].weld_scenario_stage=arc_off
steps[6].trigger_before_goal=True
steps[6].arc_off_delay_s=0.5
steps[6].settings.current_a=230
steps[6].settings.voltage_tenths=265
steps[6].settings.voltage=26.5
steps[6].settings.material=FE-SOLID
steps[6].settings.diameter_mm=1.2
steps[6].settings.mode=LSM
steps[6].settings.gas=CO2 100%
steps[6].settings.synergic=False
steps[6].settings.correction=0.0
steps[6].settings.hot_start_enabled=True
steps[6].settings.hot_start_percent=20.0
steps[6].settings.hot_start_hold_adjustment=-1
steps[6].settings.crater_enabled=False
steps[6].settings.crater_percent=26.08695652173913
steps[6].settings.crater_current_a=60.0
steps[6].settings.crater_voltage_v=25.0
steps[6].settings.crater_seconds=1.0
steps[6].settings.wire_consumable_alpha_mm=0.0
steps[6].settings.hot_start_current_a=276
steps[7].sequence_number=8
steps[7].type=motion
steps[7].parallel_slot=6
steps[7].duration=0.0
steps[7].planning_group=right_manipulator
steps[7].velocity_scale=0.3695263157894737
steps[7].tcp_speed_m_s=0.0
steps[7].interpolation_step=0.005
steps[7].path_kind=weld_end_to_taught_wait_fixed_attitude
steps[7].pose_name=weld_goal_wait
steps[7].pose_label=5 · Weld goal wait pose
steps[7].touch_guard=False
steps[7].continue_after_touch=False
steps[7].weld_scenario_id=weld-28384929155725
steps[7].weld_scenario_stage=goal_wait
steps[7].waypoint_count=1
steps[7].waypoints[0].position_m.x=-0.024393472761968488
steps[7].waypoints[0].position_m.y=-1.5623800604005869
steps[7].waypoints[0].position_m.z=0.6781644953726658
steps[7].waypoints[0].orientation_xyzw.x=-0.29608091818106996
steps[7].waypoints[0].orientation_xyzw.y=0.7364212669520126
steps[7].waypoints[0].orientation_xyzw.z=-0.5923920811232232
steps[7].waypoints[0].orientation_xyzw.w=-0.13817173984698802
steps[8].sequence_number=9
steps[8].type=named_pose
steps[8].parallel_slot=7
steps[8].duration=0.0
steps[8].planning_group=right_manipulator
steps[8].velocity_scale=0.3695263157894737
steps[8].tcp_speed_m_s=0.0
steps[8].pose_name=weld_finish
steps[8].pose_label=7 · Weld end pose
steps[8].touch_guard=False
steps[8].continue_after_touch=False
steps[8].weld_scenario_id=weld-28384929155725
steps[8].weld_scenario_stage=finish
steps[8].target_tcp.position_m.x=-0.02379571009684625
steps[8].target_tcp.position_m.y=-1.5623878040648893
steps[8].target_tcp.position_m.z=0.7064305233154275
steps[8].target_tcp.orientation_xyzw.x=-0.29604742218715546
steps[8].target_tcp.orientation_xyzw.y=0.7364073513012283
steps[8].target_tcp.orientation_xyzw.z=-0.592430035210753
steps[8].target_tcp.orientation_xyzw.w=-0.13815494977030515
steps[8].joint_names[0]=right_manipulator_joint1
steps[8].joint_names[1]=right_manipulator_joint2
steps[8].joint_names[2]=right_manipulator_joint3
steps[8].joint_names[3]=right_manipulator_joint4
steps[8].joint_names[4]=right_manipulator_joint5
steps[8].joint_names[5]=right_manipulator_joint6
steps[8].joint_positions_rad[0]=4.955874341999582
steps[8].joint_positions_rad[1]=1.2898311007368284
steps[8].joint_positions_rad[2]=2.05531401234461
steps[8].joint_positions_rad[3]=3.228972566851947
steps[8].joint_positions_rad[4]=1.510648300943239
steps[8].joint_positions_rad[5]=2.0249153600819003
steps[9].sequence_number=10
steps[9].type=digital_output
steps[9].parallel_slot=8
steps[9].duration=0.0
steps[9].port=0
steps[9].value=True
steps[9].weld_scenario_id=weld-28384929155725
steps[9].weld_scenario_stage=touch_output_on
hicomm_cyclic_period_ms=40.0
arc_wait_recognition=True
arc_wait_main_welding=True
arc_wait_established=True
arc_establishment_timeout_s=5.0

[summary]
rx_samples=675
welding_samples=594
wcr_seen=1
current_a.min=6.0
current_a.average=229.2418524871355
current_a.max=246.0
voltage_v.min=3.0
voltage_v.average=25.793939393939418
voltage_v.max=52.7
wire_feed_m_min.min=10.8
wire_feed_m_min.average=10.800000000000113
wire_feed_m_min.max=10.8

[production_metrics]
arc_started_elapsed_s=0.07875699199939845
arc_completed_elapsed_s=24.596211127998686
arc_on_time_s=24.517454135999287
main_weld_arc_time_s=23.67570760599847
crater_arc_time_s=0.0
weld_motion_start_elapsed_s=0.8910409540003457
weld_motion_complete_elapsed_s=25.41292018599779
weld_motion_duration_s=24.521879231997445
net_weld_arc_time_s=23.70517017399834
wire_feed_average_m_min=10.447543171616978
wire_consumable_base_mm=4269.119342399863
wire_consumable_alpha_mm=0.0
wire_consumable_mm=4269.119342399863
wire_consumable_formula=integral(WFS*1000/60*dt)+alpha
weld_motion_start_unix_time=1789459408.737319
weld_motion_start_wall_time=2026-09-15 17:03:28.737
weld_motion_complete_unix_time=1789459433.2591977
weld_motion_complete_wall_time=2026-09-15 17:03:53.259

[arc_off_control]
arc_established_elapsed_s=0.878728157000296
delay_s=0.5
speed_source=tcp_setpoint_projected_along_seam
trigger_speed_m_s=0.006999999999999998
calculated_pre_off_distance_m=0.003499999999999999
crater_source=disabled
seam_length_m=0.15657509180260445
trigger_along_m=0.15307509180260445
actual_along_m=0.15338426830074092
actual_remaining_to_goal_m=0.0031908235018635323
tcp_x_m=-0.02368164577024101
tcp_y_m=-1.5655798994933459
tcp_z_m=0.6761903934256368
command_elapsed_s=23.673987849997502
sequence_clear_elapsed_s=26.993655614998715
extinction_current_threshold_a=10.0
feedback_current_extinguished_elapsed_s=24.03156847399805
feedback_extinction_delay_s=0.3575806240005477
feedback_recommended_pre_off_distance_m=0.0025030643680038333
wcr_clear_elapsed_s=24.596211127998686
wcr_clear_delay_s=0.9222232780011836

[teaching_snapshot_yaml]
robot_start:
  planning_group: right_manipulator
  joint_state:
    names:
    - right_manipulator_joint1
    - right_manipulator_joint2
    - right_manipulator_joint3
    - right_manipulator_joint4
    - right_manipulator_joint5
    - right_manipulator_joint6
    positions_rad:
    - 5.27240967968313
    - 1.0710261184710546
    - 2.180025851451385
    - 3.6894743983235436
    - 1.4802383302458966
    - 1.475784459638848
  tcp_pose_world:
    position_m:
      x: 0.0409882833240674
      y: -1.5365128539727777
      z: 0.8899872668309907
    orientation_xyzw:
      x: -0.4355837586611503
      y: 0.6337556876271521
      z: -0.5283180348228105
      w: -0.3598618786031996
weld_wait:
  planning_group: right_manipulator
  joint_state:
    names:
    - right_manipulator_joint1
    - right_manipulator_joint2
    - right_manipulator_joint3
    - right_manipulator_joint4
    - right_manipulator_joint5
    - right_manipulator_joint6
    positions_rad:
    - 4.91614264169669
    - 1.2681464447189128
    - 1.8927994005124862
    - 3.1916787242109135
    - 1.3267225397371512
    - 2.0066936124294146
  tcp_pose_world:
    position_m:
      x: -0.018813889844750853
      y: -1.7185972061506336
      z: 0.7064374726701947
    orientation_xyzw:
      x: -0.29655337045138125
      y: 0.7363686421953863
      z: -0.5921878382602483
      w: -0.13831444422728587
weld_start_wait:
  planning_group: right_manipulator
  joint_state:
    names:
    - right_manipulator_joint1
    - right_manipulator_joint2
    - right_manipulator_joint3
    - right_manipulator_joint4
    - right_manipulator_joint5
    - right_manipulator_joint6
    positions_rad:
    - 4.916135184845638
    - 1.3033141527036816
    - 1.867443177457733
    - 3.1915495608980446
    - 1.3365794315637523
    - 2.007103739237287
  tcp_pose_world:
    position_m:
      x: -0.01881472613828722
      y: -1.7186818476848977
      z: 0.6767997066059179
    orientation_xyzw:
      x: -0.2965824561145582
      y: 0.7363380241329462
      z: -0.5922037412232122
      w: -0.13834699065131756
weld_start:
  planning_group: right_manipulator
  joint_state:
    names:
    - right_manipulator_joint1
    - right_manipulator_joint2
    - right_manipulator_joint3
    - right_manipulator_joint4
    - right_manipulator_joint5
    - right_manipulator_joint6
    positions_rad:
    - 4.916070736347258
    - 1.3070654814151672
    - 1.8644701575748228
    - 3.191488840825191
    - 1.337342693532169
    - 2.0072936226230094
  tcp_pose_world:
    position_m:
      x: -0.01881661338688484
      y: -1.7188654582374079
      z: 0.6736205572868845
    orientation_xyzw:
      x: -0.2965236326843988
      y: 0.7363663542375143
      z: -0.5922078774594529
      w: -0.13830458228695536
weld_goal_wait:
  planning_group: right_manipulator
  joint_state:
    names:
    - right_manipulator_joint1
    - right_manipulator_joint2
    - right_manipulator_joint3
    - right_manipulator_joint4
    - right_manipulator_joint5
    - right_manipulator_joint6
    positions_rad:
    - 4.955019999921885
    - 1.3248430137978275
    - 2.0296844158039598
    - 3.2281182247742497
    - 1.5198484572450268
    - 2.0255609103301353
  tcp_pose_world:
    position_m:
      x: -0.024393472761968488
      y: -1.5623800604005869
      z: 0.6781644953726658
    orientation_xyzw:
      x: -0.29605806471311125
      y: 0.7364573448739692
      z: -0.592364694412823
      w: -0.1381458298781174
weld_end:
  planning_group: right_manipulator
  joint_state:
    names:
    - right_manipulator_joint1
    - right_manipulator_joint2
    - right_manipulator_joint3
    - right_manipulator_joint4
    - right_manipulator_joint5
    - right_manipulator_joint6
    positions_rad:
    - 4.9558892557016865
    - 1.3271782065996636
    - 2.027835249901063
    - 3.2289459352410463
    - 1.5203989326423462
    - 2.0257089820867438
  tcp_pose_world:
    position_m:
      x: -0.023795531630876943
      y: -1.562392133704844
      z: 0.6762792140606375
    orientation_xyzw:
      x: -0.29608091818106996
      y: 0.7364212669520126
      z: -0.5923920811232232
      w: -0.13817173984698802
weld_finish:
  planning_group: right_manipulator
  joint_state:
    names:
    - right_manipulator_joint1
    - right_manipulator_joint2
    - right_manipulator_joint3
    - right_manipulator_joint4
    - right_manipulator_joint5
    - right_manipulator_joint6
    positions_rad:
    - 4.955874341999582
    - 1.2898311007368284
    - 2.05531401234461
    - 3.228972566851947
    - 1.510648300943239
    - 2.0249153600819003
  tcp_pose_world:
    position_m:
      x: -0.02379571009684625
      y: -1.5623878040648893
      z: 0.7064305233154275
    orientation_xyzw:
      x: -0.29604742218715546
      y: 0.7364073513012283
      z: -0.592430035210753
      w: -0.13815494977030515

[touch_snapshot_yaml]
{}

[samples]
elapsed_s raw0 state arc gas fwd wcr current_a voltage_v wire_feed_m_min set_current_a set_voltage_v error db collision
0.035 0x00 idle 0 0 0 0 0 0.0 0.0 230 26.5 0 0 0
0.079 0x09 main_weld 1 1 0 0 0 0.0 0.0 230 26.5 0 0 0
0.117 0x09 main_weld 1 1 0 0 0 0.0 0.0 230 26.5 0 0 0
0.157 0x09 main_weld 1 1 0 0 0 0.0 0.0 230 26.5 0 0 0
0.192 0x09 main_weld 1 1 0 0 0 0.0 0.0 230 26.5 0 0 0
0.236 0x09 main_weld 1 1 0 0 0 0.0 0.0 230 26.5 0 0 0
0.279 0x09 main_weld 1 1 0 0 0 0.0 0.0 230 26.5 0 0 0
0.312 0x09 main_weld 1 1 0 0 0 0.0 0.0 230 26.5 0 0 0
0.353 0x09 main_weld 1 1 0 0 0 0.0 0.0 230 26.5 0 0 0
0.395 0x09 main_weld 1 1 0 0 0 0.0 0.0 230 26.5 0 0 0
0.439 0x09 main_weld 1 1 0 0 0 0.0 0.0 230 26.5 0 0 0
0.473 0x09 main_weld 1 1 0 0 0 0.0 0.0 230 26.5 0 0 0
0.514 0x09 main_weld 1 1 0 0 0 0.0 0.0 230 26.5 0 0 0
0.562 0x09 main_weld 1 1 0 0 0 0.0 0.0 230 26.5 0 0 0
0.599 0x09 main_weld 1 1 0 0 0 0.0 0.0 230 26.5 0 0 0
0.632 0x09 main_weld 1 1 0 0 0 0.0 0.0 230 26.5 0 0 0
0.675 0x09 main_weld 1 1 0 0 0 0.0 0.0 230 26.5 0 0 0
0.717 0x09 main_weld 1 1 0 0 0 0.0 0.0 230 26.5 0 0 0
0.752 0x0B main_weld 1 1 1 0 0 0.0 0.0 230 26.5 0 0 0
0.795 0x0B main_weld 1 1 1 0 0 0.0 0.0 230 26.5 0 0 0
0.834 0x0B main_weld 1 1 1 0 0 0.0 0.0 230 26.5 0 0 0
0.879 0x2B main_weld 1 1 1 1 0 40.3 10.8 230 26.5 0 0 0
0.913 0x2B main_weld 1 1 1 1 14 40.3 10.8 230 26.5 0 0 0
0.969 0x2B main_weld 1 1 1 1 14 40.3 10.8 230 26.5 0 0 0
0.993 0x2B main_weld 1 1 1 1 14 40.3 10.8 230 26.5 0 0 0
1.052 0x2B main_weld 1 1 1 1 14 40.3 10.8 230 26.5 0 0 0
1.079 0x2B main_weld 1 1 1 1 14 26.7 10.8 230 26.5 0 0 0
1.118 0x2B main_weld 1 1 1 1 193 26.7 10.8 230 26.5 0 0 0
1.159 0x2B main_weld 1 1 1 1 193 26.7 10.8 230 26.5 0 0 0
1.196 0x2B main_weld 1 1 1 1 193 26.7 10.8 230 26.5 0 0 0
1.241 0x2B main_weld 1 1 1 1 193 25.8 10.8 230 26.5 0 0 0
1.283 0x2B main_weld 1 1 1 1 218 25.8 10.8 230 26.5 0 0 0
1.316 0x2B main_weld 1 1 1 1 218 25.8 10.8 230 26.5 0 0 0
1.359 0x2B main_weld 1 1 1 1 218 25.8 10.8 230 26.5 0 0 0
1.397 0x2B main_weld 1 1 1 1 218 25.8 10.8 230 26.5 0 0 0
1.431 0x2B main_weld 1 1 1 1 218 25.5 10.8 230 26.5 0 0 0
1.476 0x2B main_weld 1 1 1 1 243 25.5 10.8 230 26.5 0 0 0
1.512 0x2B main_weld 1 1 1 1 243 25.5 10.8 230 26.5 0 0 0
1.554 0x2B main_weld 1 1 1 1 243 25.5 10.8 230 26.5 0 0 0
1.602 0x2B main_weld 1 1 1 1 243 25.7 10.8 230 26.5 0 0 0
1.633 0x2B main_weld 1 1 1 1 246 25.7 10.8 230 26.5 0 0 0
1.677 0x2B main_weld 1 1 1 1 246 25.7 10.8 230 26.5 0 0 0
1.714 0x2B main_weld 1 1 1 1 246 25.7 10.8 230 26.5 0 0 0
1.751 0x2B main_weld 1 1 1 1 246 25.7 10.8 230 26.5 0 0 0
1.793 0x2B main_weld 1 1 1 1 246 25.5 10.8 230 26.5 0 0 0
1.835 0x2B main_weld 1 1 1 1 242 25.5 10.8 230 26.5 0 0 0
1.874 0x2B main_weld 1 1 1 1 242 25.5 10.8 230 26.5 0 0 0
1.913 0x2B main_weld 1 1 1 1 242 25.5 10.8 230 26.5 0 0 0
1.954 0x2B main_weld 1 1 1 1 242 25.8 10.8 230 26.5 0 0 0
1.998 0x2B main_weld 1 1 1 1 242 25.8 10.8 230 26.5 0 0 0
2.035 0x2B main_weld 1 1 1 1 242 25.8 10.8 230 26.5 0 0 0
2.073 0x2B main_weld 1 1 1 1 238 25.8 10.8 230 26.5 0 0 0
2.126 0x2B main_weld 1 1 1 1 238 25.8 10.8 230 26.5 0 0 0
2.157 0x2B main_weld 1 1 1 1 238 25.5 10.8 230 26.5 0 0 0
2.197 0x2B main_weld 1 1 1 1 238 25.5 10.8 230 26.5 0 0 0
2.236 0x2B main_weld 1 1 1 1 238 25.5 10.8 230 26.5 0 0 0
2.276 0x2B main_weld 1 1 1 1 237 25.5 10.8 230 26.5 0 0 0
2.314 0x2B main_weld 1 1 1 1 237 25.5 10.8 230 26.5 0 0 0
2.355 0x2B main_weld 1 1 1 1 237 25.5 10.8 230 26.5 0 0 0
2.392 0x2B main_weld 1 1 1 1 237 25.5 10.8 230 26.5 0 0 0
2.433 0x2B main_weld 1 1 1 1 236 26.1 10.8 230 26.5 0 0 0
2.473 0x2B main_weld 1 1 1 1 236 26.1 10.8 230 26.5 0 0 0
2.512 0x2B main_weld 1 1 1 1 236 26.1 10.8 230 26.5 0 0 0
2.563 0x2B main_weld 1 1 1 1 236 26.1 10.8 230 26.5 0 0 0
2.598 0x2B main_weld 1 1 1 1 236 25.8 10.8 230 26.5 0 0 0
2.630 0x2B main_weld 1 1 1 1 236 25.8 10.8 230 26.5 0 0 0
2.674 0x2B main_weld 1 1 1 1 236 25.8 10.8 230 26.5 0 0 0
2.716 0x2B main_weld 1 1 1 1 236 25.8 10.8 230 26.5 0 0 0
2.756 0x2B main_weld 1 1 1 1 236 25.8 10.8 230 26.5 0 0 0
2.795 0x2B main_weld 1 1 1 1 240 25.8 10.8 230 26.5 0 0 0
2.838 0x2B main_weld 1 1 1 1 240 25.8 10.8 230 26.5 0 0 0
2.874 0x2B main_weld 1 1 1 1 240 25.8 10.8 230 26.5 0 0 0
2.916 0x2B main_weld 1 1 1 1 240 25.8 10.8 230 26.5 0 0 0
2.956 0x2B main_weld 1 1 1 1 240 26.1 10.8 230 26.5 0 0 0
2.993 0x2B main_weld 1 1 1 1 234 26.1 10.8 230 26.5 0 0 0
3.037 0x2B main_weld 1 1 1 1 234 26.1 10.8 230 26.5 0 0 0
3.079 0x2B main_weld 1 1 1 1 240 26.1 10.8 230 26.5 0 0 0
3.120 0x2B main_weld 1 1 1 1 240 25.7 10.8 230 26.5 0 0 0
3.152 0x2B main_weld 1 1 1 1 240 25.7 10.8 230 26.5 0 0 0
3.196 0x2B main_weld 1 1 1 1 240 25.7 10.8 230 26.5 0 0 0
3.231 0x2B main_weld 1 1 1 1 240 25.7 10.8 230 26.5 0 0 0
3.277 0x2B main_weld 1 1 1 1 237 25.7 10.8 230 26.5 0 0 0
3.316 0x2B main_weld 1 1 1 1 237 25.9 10.8 230 26.5 0 0 0
3.357 0x2B main_weld 1 1 1 1 237 25.9 10.8 230 26.5 0 0 0
3.397 0x2B main_weld 1 1 1 1 237 25.9 10.8 230 26.5 0 0 0
3.433 0x2B main_weld 1 1 1 1 238 25.9 10.8 230 26.5 0 0 0
3.472 0x2B main_weld 1 1 1 1 238 25.9 10.8 230 26.5 0 0 0
3.514 0x2B main_weld 1 1 1 1 238 25.9 10.8 230 26.5 0 0 0
3.561 0x2B main_weld 1 1 1 1 238 25.9 10.8 230 26.5 0 0 0
3.596 0x2B main_weld 1 1 1 1 238 25.5 10.8 230 26.5 0 0 0
3.635 0x2B main_weld 1 1 1 1 238 25.5 10.8 230 26.5 0 0 0
3.679 0x2B main_weld 1 1 1 1 238 25.5 10.8 230 26.5 0 0 0
3.720 0x2B main_weld 1 1 1 1 238 25.5 10.8 230 26.5 0 0 0
3.756 0x2B main_weld 1 1 1 1 238 25.8 10.8 230 26.5 0 0 0
3.794 0x2B main_weld 1 1 1 1 237 25.8 10.8 230 26.5 0 0 0
3.836 0x2B main_weld 1 1 1 1 237 25.8 10.8 230 26.5 0 0 0
3.875 0x2B main_weld 1 1 1 1 237 25.8 10.8 230 26.5 0 0 0
3.916 0x2B main_weld 1 1 1 1 237 25.8 10.8 230 26.5 0 0 0
3.957 0x2B main_weld 1 1 1 1 237 25.6 10.8 230 26.5 0 0 0
3.995 0x2B main_weld 1 1 1 1 234 25.6 10.8 230 26.5 0 0 0
4.042 0x2B main_weld 1 1 1 1 234 25.6 10.8 230 26.5 0 0 0
4.072 0x2B main_weld 1 1 1 1 234 25.6 10.8 230 26.5 0 0 0
4.114 0x2B main_weld 1 1 1 1 234 25.5 10.8 230 26.5 0 0 0
4.154 0x2B main_weld 1 1 1 1 238 25.5 10.8 230 26.5 0 0 0
4.192 0x2B main_weld 1 1 1 1 238 25.5 10.8 230 26.5 0 0 0
4.235 0x2B main_weld 1 1 1 1 238 25.5 10.8 230 26.5 0 0 0
4.276 0x2B main_weld 1 1 1 1 238 25.5 10.8 230 26.5 0 0 0
4.316 0x2B main_weld 1 1 1 1 238 25.8 10.8 230 26.5 0 0 0
4.351 0x2B main_weld 1 1 1 1 234 25.8 10.8 230 26.5 0 0 0
4.403 0x2B main_weld 1 1 1 1 234 25.8 10.8 230 26.5 0 0 0
4.440 0x2B main_weld 1 1 1 1 234 25.8 10.8 230 26.5 0 0 0
4.478 0x2B main_weld 1 1 1 1 234 25.8 10.8 230 26.5 0 0 0
4.520 0x2B main_weld 1 1 1 1 237 25.8 10.8 230 26.5 0 0 0
4.558 0x2B main_weld 1 1 1 1 237 25.8 10.8 230 26.5 0 0 0
4.596 0x2B main_weld 1 1 1 1 230 25.8 10.8 230 26.5 0 0 0
4.633 0x2B main_weld 1 1 1 1 230 25.8 10.8 230 26.5 0 0 0
4.673 0x2B main_weld 1 1 1 1 230 25.5 10.8 230 26.5 0 0 0
4.712 0x2B main_weld 1 1 1 1 230 25.5 10.8 230 26.5 0 0 0
4.753 0x2B main_weld 1 1 1 1 230 25.5 10.8 230 26.5 0 0 0
4.794 0x2B main_weld 1 1 1 1 235 25.5 10.8 230 26.5 0 0 0
4.836 0x2B main_weld 1 1 1 1 235 25.8 10.8 230 26.5 0 0 0
4.876 0x2B main_weld 1 1 1 1 235 25.8 10.8 230 26.5 0 0 0
4.917 0x2B main_weld 1 1 1 1 235 25.8 10.8 230 26.5 0 0 0
4.951 0x2B main_weld 1 1 1 1 234 25.8 10.8 230 26.5 0 0 0
4.995 0x2B main_weld 1 1 1 1 234 25.8 10.8 230 26.5 0 0 0
5.039 0x2B main_weld 1 1 1 1 234 25.8 10.8 230 26.5 0 0 0
5.076 0x2B main_weld 1 1 1 1 234 25.8 10.8 230 26.5 0 0 0
5.115 0x2B main_weld 1 1 1 1 234 25.8 10.8 230 26.5 0 0 0
5.154 0x2B main_weld 1 1 1 1 236 25.8 10.8 230 26.5 0 0 0
5.198 0x2B main_weld 1 1 1 1 236 25.8 10.8 230 26.5 0 0 0
5.232 0x2B main_weld 1 1 1 1 236 25.8 10.8 230 26.5 0 0 0
5.277 0x2B main_weld 1 1 1 1 236 26.0 10.8 230 26.5 0 0 0
5.316 0x2B main_weld 1 1 1 1 231 26.0 10.8 230 26.5 0 0 0
5.355 0x2B main_weld 1 1 1 1 231 26.0 10.8 230 26.5 0 0 0
5.392 0x2B main_weld 1 1 1 1 231 26.0 10.8 230 26.5 0 0 0
5.439 0x2B main_weld 1 1 1 1 231 26.0 10.8 230 26.5 0 0 0
5.476 0x2B main_weld 1 1 1 1 231 25.8 10.8 230 26.5 0 0 0
5.519 0x2B main_weld 1 1 1 1 229 25.8 10.8 230 26.5 0 0 0
5.556 0x2B main_weld 1 1 1 1 229 25.8 10.8 230 26.5 0 0 0
5.600 0x2B main_weld 1 1 1 1 229 25.8 10.8 230 26.5 0 0 0
5.635 0x2B main_weld 1 1 1 1 229 25.7 10.8 230 26.5 0 0 0
5.678 0x2B main_weld 1 1 1 1 231 25.7 10.8 230 26.5 0 0 0
5.715 0x2B main_weld 1 1 1 1 231 25.7 10.8 230 26.5 0 0 0
5.757 0x2B main_weld 1 1 1 1 231 25.7 10.8 230 26.5 0 0 0
5.795 0x2B main_weld 1 1 1 1 231 25.7 10.8 230 26.5 0 0 0
5.834 0x2B main_weld 1 1 1 1 231 25.8 10.8 230 26.5 0 0 0
5.877 0x2B main_weld 1 1 1 1 236 25.8 10.8 230 26.5 0 0 0
5.918 0x2B main_weld 1 1 1 1 236 25.8 10.8 230 26.5 0 0 0
5.956 0x2B main_weld 1 1 1 1 236 25.8 10.8 230 26.5 0 0 0
6.001 0x2B main_weld 1 1 1 1 236 26.0 10.8 230 26.5 0 0 0
6.036 0x2B main_weld 1 1 1 1 232 26.0 10.8 230 26.5 0 0 0
6.077 0x2B main_weld 1 1 1 1 232 26.0 10.8 230 26.5 0 0 0
6.116 0x2B main_weld 1 1 1 1 232 26.0 10.8 230 26.5 0 0 0
6.152 0x2B main_weld 1 1 1 1 237 26.0 10.8 230 26.5 0 0 0
6.196 0x2B main_weld 1 1 1 1 237 25.4 10.8 230 26.5 0 0 0
6.236 0x2B main_weld 1 1 1 1 237 25.4 10.8 230 26.5 0 0 0
6.281 0x2B main_weld 1 1 1 1 237 25.4 10.8 230 26.5 0 0 0
6.319 0x2B main_weld 1 1 1 1 206 25.4 10.8 230 26.5 0 0 0
6.357 0x2B main_weld 1 1 1 1 206 25.4 10.8 230 26.5 0 0 0
6.395 0x2B main_weld 1 1 1 1 206 25.7 10.8 230 26.5 0 0 0
6.438 0x2B main_weld 1 1 1 1 206 25.7 10.8 230 26.5 0 0 0
6.482 0x2B main_weld 1 1 1 1 206 25.7 10.8 230 26.5 0 0 0
6.516 0x2B main_weld 1 1 1 1 206 25.7 10.8 230 26.5 0 0 0
6.557 0x2B main_weld 1 1 1 1 206 26.0 10.8 230 26.5 0 0 0
6.603 0x2B main_weld 1 1 1 1 231 26.0 10.8 230 26.5 0 0 0
6.640 0x2B main_weld 1 1 1 1 231 25.5 10.8 230 26.5 0 0 0
6.674 0x2B main_weld 1 1 1 1 235 25.5 10.8 230 26.5 0 0 0
6.719 0x2B main_weld 1 1 1 1 235 25.5 10.8 230 26.5 0 0 0
6.754 0x2B main_weld 1 1 1 1 235 25.5 10.8 230 26.5 0 0 0
6.790 0x2B main_weld 1 1 1 1 235 25.5 10.8 230 26.5 0 0 0
6.841 0x2B main_weld 1 1 1 1 232 25.6 10.8 230 26.5 0 0 0
6.873 0x2B main_weld 1 1 1 1 232 25.6 10.8 230 26.5 0 0 0
6.912 0x2B main_weld 1 1 1 1 232 25.6 10.8 230 26.5 0 0 0
6.953 0x2B main_weld 1 1 1 1 232 25.6 10.8 230 26.5 0 0 0
6.991 0x2B main_weld 1 1 1 1 232 26.0 10.8 230 26.5 0 0 0
7.045 0x2B main_weld 1 1 1 1 234 26.0 10.8 230 26.5 0 0 0
7.075 0x2B main_weld 1 1 1 1 234 26.0 10.8 230 26.5 0 0 0
7.111 0x2B main_weld 1 1 1 1 234 26.0 10.8 230 26.5 0 0 0
7.154 0x2B main_weld 1 1 1 1 234 26.0 10.8 230 26.5 0 0 0
7.195 0x2B main_weld 1 1 1 1 234 25.8 10.8 230 26.5 0 0 0
7.234 0x2B main_weld 1 1 1 1 234 25.8 10.8 230 26.5 0 0 0
7.271 0x2B main_weld 1 1 1 1 234 25.8 10.8 230 26.5 0 0 0
7.319 0x2B main_weld 1 1 1 1 232 25.8 10.8 230 26.5 0 0 0
7.361 0x2B main_weld 1 1 1 1 232 26.0 10.8 230 26.5 0 0 0
7.395 0x2B main_weld 1 1 1 1 232 26.0 10.8 230 26.5 0 0 0
7.435 0x2B main_weld 1 1 1 1 232 26.0 10.8 230 26.5 0 0 0
7.476 0x2B main_weld 1 1 1 1 229 26.0 10.8 230 26.5 0 0 0
7.514 0x2B main_weld 1 1 1 1 229 26.0 10.8 230 26.5 0 0 0
7.551 0x2B main_weld 1 1 1 1 229 25.7 10.8 230 26.5 0 0 0
7.595 0x2B main_weld 1 1 1 1 229 25.7 10.8 230 26.5 0 0 0
7.635 0x2B main_weld 1 1 1 1 229 25.7 10.8 230 26.5 0 0 0
7.672 0x2B main_weld 1 1 1 1 237 25.7 10.8 230 26.5 0 0 0
7.716 0x2B main_weld 1 1 1 1 237 25.8 10.8 230 26.5 0 0 0
7.756 0x2B main_weld 1 1 1 1 237 25.8 10.8 230 26.5 0 0 0
7.793 0x2B main_weld 1 1 1 1 237 25.5 10.8 230 26.5 0 0 0
7.836 0x2B main_weld 1 1 1 1 236 25.5 10.8 230 26.5 0 0 0
7.875 0x2B main_weld 1 1 1 1 236 25.5 10.8 230 26.5 0 0 0
7.911 0x2B main_weld 1 1 1 1 236 25.5 10.8 230 26.5 0 0 0
7.957 0x2B main_weld 1 1 1 1 236 25.5 10.8 230 26.5 0 0 0
7.996 0x2B main_weld 1 1 1 1 236 25.5 10.8 230 26.5 0 0 0
8.032 0x2B main_weld 1 1 1 1 232 25.5 10.8 230 26.5 0 0 0
8.072 0x2B main_weld 1 1 1 1 232 25.8 10.8 230 26.5 0 0 0
8.115 0x2B main_weld 1 1 1 1 232 25.8 10.8 230 26.5 0 0 0
8.156 0x2B main_weld 1 1 1 1 232 25.9 10.8 230 26.5 0 0 0
8.194 0x2B main_weld 1 1 1 1 223 25.9 10.8 230 26.5 0 0 0
8.237 0x2B main_weld 1 1 1 1 223 25.9 10.8 230 26.5 0 0 0
8.282 0x2B main_weld 1 1 1 1 223 25.9 10.8 230 26.5 0 0 0
8.316 0x2B main_weld 1 1 1 1 223 25.9 10.8 230 26.5 0 0 0
8.354 0x2B main_weld 1 1 1 1 223 25.8 10.8 230 26.5 0 0 0
8.402 0x2B main_weld 1 1 1 1 218 25.8 10.8 230 26.5 0 0 0
8.431 0x2B main_weld 1 1 1 1 218 25.8 10.8 230 26.5 0 0 0
8.481 0x2B main_weld 1 1 1 1 218 25.8 10.8 230 26.5 0 0 0
8.515 0x2B main_weld 1 1 1 1 218 25.6 10.8 230 26.5 0 0 0
8.553 0x2B main_weld 1 1 1 1 232 25.6 10.8 230 26.5 0 0 0
8.595 0x2B main_weld 1 1 1 1 232 25.6 10.8 230 26.5 0 0 0
8.639 0x2B main_weld 1 1 1 1 232 25.6 10.8 230 26.5 0 0 0
8.673 0x2B main_weld 1 1 1 1 232 25.6 10.8 230 26.5 0 0 0
8.713 0x2B main_weld 1 1 1 1 232 25.7 10.8 230 26.5 0 0 0
8.754 0x2B main_weld 1 1 1 1 234 25.7 10.8 230 26.5 0 0 0
8.791 0x2B main_weld 1 1 1 1 234 25.7 10.8 230 26.5 0 0 0
8.837 0x2B main_weld 1 1 1 1 237 25.7 10.8 230 26.5 0 0 0
8.879 0x2B main_weld 1 1 1 1 237 26.0 10.8 230 26.5 0 0 0
8.921 0x2B main_weld 1 1 1 1 237 26.0 10.8 230 26.5 0 0 0
8.953 0x2B main_weld 1 1 1 1 237 26.0 10.8 230 26.5 0 0 0
8.994 0x2B main_weld 1 1 1 1 237 26.0 10.8 230 26.5 0 0 0
9.031 0x2B main_weld 1 1 1 1 231 26.0 10.8 230 26.5 0 0 0
9.073 0x2B main_weld 1 1 1 1 231 25.6 10.8 230 26.5 0 0 0
9.115 0x2B main_weld 1 1 1 1 231 25.6 10.8 230 26.5 0 0 0
9.156 0x2B main_weld 1 1 1 1 231 25.6 10.8 230 26.5 0 0 0
9.191 0x2B main_weld 1 1 1 1 240 25.6 10.8 230 26.5 0 0 0
9.234 0x2B main_weld 1 1 1 1 240 25.8 10.8 230 26.5 0 0 0
9.271 0x2B main_weld 1 1 1 1 240 25.8 10.8 230 26.5 0 0 0
9.313 0x2B main_weld 1 1 1 1 240 25.8 10.8 230 26.5 0 0 0
9.353 0x2B main_weld 1 1 1 1 240 26.0 10.8 230 26.5 0 0 0
9.397 0x2B main_weld 1 1 1 1 236 26.0 10.8 230 26.5 0 0 0
9.430 0x2B main_weld 1 1 1 1 236 26.0 10.8 230 26.5 0 0 0
9.471 0x2B main_weld 1 1 1 1 236 26.0 10.8 230 26.5 0 0 0
9.515 0x2B main_weld 1 1 1 1 236 25.8 10.8 230 26.5 0 0 0
9.556 0x2B main_weld 1 1 1 1 231 25.8 10.8 230 26.5 0 0 0
9.598 0x2B main_weld 1 1 1 1 231 25.8 10.8 230 26.5 0 0 0
9.635 0x2B main_weld 1 1 1 1 231 25.8 10.8 230 26.5 0 0 0
9.675 0x2B main_weld 1 1 1 1 231 25.8 10.8 230 26.5 0 0 0
9.716 0x2B main_weld 1 1 1 1 235 25.6 10.8 230 26.5 0 0 0
9.756 0x2B main_weld 1 1 1 1 235 25.6 10.8 230 26.5 0 0 0
9.794 0x2B main_weld 1 1 1 1 235 25.6 10.8 230 26.5 0 0 0
9.831 0x2B main_weld 1 1 1 1 235 25.6 10.8 230 26.5 0 0 0
9.876 0x2B main_weld 1 1 1 1 235 26.0 10.8 230 26.5 0 0 0
9.918 0x2B main_weld 1 1 1 1 235 26.0 10.8 230 26.5 0 0 0
9.955 0x2B main_weld 1 1 1 1 235 26.0 10.8 230 26.5 0 0 0
10.001 0x2B main_weld 1 1 1 1 235 26.0 10.8 230 26.5 0 0 0
10.036 0x2B main_weld 1 1 1 1 235 26.0 10.8 230 26.5 0 0 0
10.075 0x2B main_weld 1 1 1 1 235 25.8 10.8 230 26.5 0 0 0
10.117 0x2B main_weld 1 1 1 1 237 25.8 10.8 230 26.5 0 0 0
10.155 0x2B main_weld 1 1 1 1 237 25.8 10.8 230 26.5 0 0 0
10.196 0x2B main_weld 1 1 1 1 237 25.8 10.8 230 26.5 0 0 0
10.236 0x2B main_weld 1 1 1 1 237 25.9 10.8 230 26.5 0 0 0
10.276 0x2B main_weld 1 1 1 1 238 25.9 10.8 230 26.5 0 0 0
10.315 0x2B main_weld 1 1 1 1 238 25.9 10.8 230 26.5 0 0 0
10.354 0x2B main_weld 1 1 1 1 238 25.9 10.8 230 26.5 0 0 0
10.396 0x2B main_weld 1 1 1 1 238 25.9 10.8 230 26.5 0 0 0
10.435 0x2B main_weld 1 1 1 1 235 25.8 10.8 230 26.5 0 0 0
10.472 0x2B main_weld 1 1 1 1 235 25.8 10.8 230 26.5 0 0 0
10.517 0x2B main_weld 1 1 1 1 235 25.8 10.8 230 26.5 0 0 0
10.557 0x2B main_weld 1 1 1 1 236 25.8 10.8 230 26.5 0 0 0
10.597 0x2B main_weld 1 1 1 1 236 25.9 10.8 230 26.5 0 0 0
10.637 0x2B main_weld 1 1 1 1 236 25.9 10.8 230 26.5 0 0 0
10.678 0x2B main_weld 1 1 1 1 236 25.9 10.8 230 26.5 0 0 0
10.717 0x2B main_weld 1 1 1 1 240 25.9 10.8 230 26.5 0 0 0
10.757 0x2B main_weld 1 1 1 1 240 25.9 10.8 230 26.5 0 0 0
10.791 0x2B main_weld 1 1 1 1 240 26.0 10.8 230 26.5 0 0 0
10.831 0x2B main_weld 1 1 1 1 240 26.0 10.8 230 26.5 0 0 0
10.876 0x2B main_weld 1 1 1 1 240 25.6 10.8 230 26.5 0 0 0
10.914 0x2B main_weld 1 1 1 1 226 25.6 10.8 230 26.5 0 0 0
10.964 0x2B main_weld 1 1 1 1 226 25.6 10.8 230 26.5 0 0 0
10.995 0x2B main_weld 1 1 1 1 226 25.6 10.8 230 26.5 0 0 0
11.037 0x2B main_weld 1 1 1 1 226 25.8 10.8 230 26.5 0 0 0
11.080 0x2B main_weld 1 1 1 1 237 25.8 10.8 230 26.5 0 0 0
11.122 0x2B main_weld 1 1 1 1 237 25.8 10.8 230 26.5 0 0 0
11.156 0x2B main_weld 1 1 1 1 237 25.8 10.8 230 26.5 0 0 0
11.193 0x2B main_weld 1 1 1 1 237 25.8 10.8 230 26.5 0 0 0
11.235 0x2B main_weld 1 1 1 1 237 25.8 10.8 230 26.5 0 0 0
11.271 0x2B main_weld 1 1 1 1 237 25.8 10.8 230 26.5 0 0 0
11.315 0x2B main_weld 1 1 1 1 237 25.8 10.8 230 26.5 0 0 0
11.356 0x2B main_weld 1 1 1 1 237 25.8 10.8 230 26.5 0 0 0
11.392 0x2B main_weld 1 1 1 1 237 26.0 10.8 230 26.5 0 0 0
11.432 0x2B main_weld 1 1 1 1 242 26.0 10.8 230 26.5 0 0 0
11.475 0x2B main_weld 1 1 1 1 242 26.0 10.8 230 26.5 0 0 0
11.519 0x2B main_weld 1 1 1 1 232 26.0 10.8 230 26.5 0 0 0
11.557 0x2B main_weld 1 1 1 1 232 26.0 10.8 230 26.5 0 0 0
11.600 0x2B main_weld 1 1 1 1 232 26.2 10.8 230 26.5 0 0 0
11.635 0x2B main_weld 1 1 1 1 232 26.2 10.8 230 26.5 0 0 0
11.673 0x2B main_weld 1 1 1 1 232 26.2 10.8 230 26.5 0 0 0
11.718 0x2B main_weld 1 1 1 1 226 26.2 10.8 230 26.5 0 0 0
11.750 0x2B main_weld 1 1 1 1 226 26.2 10.8 230 26.5 0 0 0
11.793 0x2B main_weld 1 1 1 1 226 25.9 10.8 230 26.5 0 0 0
11.837 0x2B main_weld 1 1 1 1 226 25.9 10.8 230 26.5 0 0 0
11.872 0x2B main_weld 1 1 1 1 236 25.9 10.8 230 26.5 0 0 0
11.914 0x2B main_weld 1 1 1 1 236 25.9 10.8 230 26.5 0 0 0
11.953 0x2B main_weld 1 1 1 1 236 25.7 10.8 230 26.5 0 0 0
11.992 0x2B main_weld 1 1 1 1 236 25.7 10.8 230 26.5 0 0 0
12.037 0x2B main_weld 1 1 1 1 236 25.6 10.8 230 26.5 0 0 0
12.074 0x2B main_weld 1 1 1 1 235 25.6 10.8 230 26.5 0 0 0
12.118 0x2B main_weld 1 1 1 1 235 25.6 10.8 230 26.5 0 0 0
12.157 0x2B main_weld 1 1 1 1 235 25.6 10.8 230 26.5 0 0 0
12.196 0x2B main_weld 1 1 1 1 235 25.6 10.8 230 26.5 0 0 0
12.239 0x2B main_weld 1 1 1 1 236 26.2 10.8 230 26.5 0 0 0
12.274 0x2B main_weld 1 1 1 1 236 26.2 10.8 230 26.5 0 0 0
12.319 0x2B main_weld 1 1 1 1 236 26.2 10.8 230 26.5 0 0 0
12.357 0x2B main_weld 1 1 1 1 236 26.2 10.8 230 26.5 0 0 0
12.393 0x2B main_weld 1 1 1 1 236 25.5 10.8 230 26.5 0 0 0
12.437 0x2B main_weld 1 1 1 1 235 25.5 10.8 230 26.5 0 0 0
12.476 0x2B main_weld 1 1 1 1 235 25.5 10.8 230 26.5 0 0 0
12.512 0x2B main_weld 1 1 1 1 235 25.5 10.8 230 26.5 0 0 0
12.555 0x2B main_weld 1 1 1 1 235 25.5 10.8 230 26.5 0 0 0
12.592 0x2B main_weld 1 1 1 1 235 25.8 10.8 230 26.5 0 0 0
12.636 0x2B main_weld 1 1 1 1 229 25.8 10.8 230 26.5 0 0 0
12.675 0x2B main_weld 1 1 1 1 229 25.8 10.8 230 26.5 0 0 0
12.717 0x2B main_weld 1 1 1 1 229 25.8 10.8 230 26.5 0 0 0
12.753 0x2B main_weld 1 1 1 1 229 25.5 10.8 230 26.5 0 0 0
12.798 0x2B main_weld 1 1 1 1 234 25.5 10.8 230 26.5 0 0 0
12.834 0x2B main_weld 1 1 1 1 234 25.5 10.8 230 26.5 0 0 0
12.873 0x2B main_weld 1 1 1 1 234 25.5 10.8 230 26.5 0 0 0
12.918 0x2B main_weld 1 1 1 1 234 25.5 10.8 230 26.5 0 0 0
12.957 0x2B main_weld 1 1 1 1 236 25.5 10.8 230 26.5 0 0 0
12.994 0x2B main_weld 1 1 1 1 236 25.5 10.8 230 26.5 0 0 0
13.039 0x2B main_weld 1 1 1 1 236 25.5 10.8 230 26.5 0 0 0
13.074 0x2B main_weld 1 1 1 1 231 25.5 10.8 230 26.5 0 0 0
13.112 0x2B main_weld 1 1 1 1 231 25.8 10.8 230 26.5 0 0 0
13.151 0x2B main_weld 1 1 1 1 231 25.8 10.8 230 26.5 0 0 0
13.195 0x2B main_weld 1 1 1 1 231 25.8 10.8 230 26.5 0 0 0
13.238 0x2B main_weld 1 1 1 1 231 25.8 10.8 230 26.5 0 0 0
13.278 0x2B main_weld 1 1 1 1 231 25.8 10.8 230 26.5 0 0 0
13.316 0x2B main_weld 1 1 1 1 231 25.5 10.8 230 26.5 0 0 0
13.353 0x2B main_weld 1 1 1 1 231 25.5 10.8 230 26.5 0 0 0
13.396 0x2B main_weld 1 1 1 1 231 25.5 10.8 230 26.5 0 0 0
13.444 0x2B main_weld 1 1 1 1 232 25.5 10.8 230 26.5 0 0 0
