Repository: songwookim/202607_kiro_construction_robotics

# KIRO Construction Robotics

ROS 2 Humble packages for the dual-arm KIRO construction robot.

The complete node/topic/service/action and RB controller data flow is documented
in [`docs/ROS_GRAPH.md`](docs/ROS_GRAPH.md). Path-generation equations, MoveIt
conversion, speed scaling, and ros2_control diagrams are in
Every plot is produced
by calling the production functions, so regenerating them after a change is how
you check the document still matches the code:

File: weld_feedback/weld_feedback_20260914_111140_963.log (part 1 of 5)
WELD FEEDBACK LOG
result=completed
started=2026-09-14 11:10:59
ended=2026-09-14 11:11:40
elapsed_seconds=41.475

================ OPERATOR OVERVIEW ================
REQUESTED : 230 A / 26.5 V · FE-SOLID 1.2 mm · LSM · CO2 100%
RX ECHO   : 230 A / 26.5 V · MATCH=YES
CURRENT FB: avg 224.70 · min 1.00 · max 242.00 A
VOLTAGE FB: avg 25.41 · min 3.00 · max 48.80 V
WIRE FEED : avg 10.80 · min 10.80 · max 10.80 m/min
WCR       : DETECTED
SAMPLES   : RX 1037 / welding 960 / TCP 717
===================================================

[commanded]
current_a=230
voltage_tenths=265
voltage=26.5
material=FE-SOLID
diameter_mm=1.2
mode=LSM
gas=CO2 100%
synergic=False
correction=0.0
pre_gas_s=0.0
post_gas_s=0.0
preflow_seconds=0.0

[rx_setting_echo]
current_a=230
voltage_v=26.5

[rx_welding_setting_echo]
current_a=230
voltage_v=26.5

[execution_conditions]
mode=sequence_execute
run_all=True
touch_io_backend=fastech_ethernet
touch_input_port=4
touch_sensing_output_port=0
fastech_ip=192.168.0.3
fastech_poll_target_hz=100.0
hicomm_source_ip=192.168.1.2
hicomm_welder_ip=192.168.1.10
hicomm_port=60000
gui_velocity_percent=36.95263157894737
gui_speed_mode=scale
gui_tcp_speed_mm_s=10.0
gui_interpolation_step_mm=5.0
seam_wall_offset_mm=0.0
seam_floor_offset_mm=0.0
seam_orientation_mode=Wait poses + fixed World-XYZ tilt
weld_fixed_tilt_x_deg=0.0
weld_fixed_tilt_y_deg=0.0
weld_fixed_tilt_z_deg=-0.0
weld_weave_enabled=False
weld_weave_pattern=circle
weld_weave_amplitude_mm=2.8
weld_weave_cycles=4
weld_weave_samples_per_cycle=8
weld_weave_axis=tool_x
weld_lead_in_mm=0.0
weld_lead_out_mm=5.0
weld_safe_approach_mm=30.0
weld_approach_mode=taught_wait
weld_pre_start_lead_mm=0.0
weld_tcp_speed_mm_s=4.33
weld_adaptive_line_energy=False
weld_adaptive_min_percent=85.0
weld_adaptive_max_percent=100.0
weld_adaptive_filter_tau_s=0.7
weld_adaptive_baseline_mm=6.0
weld_arc_off_delay_ms=500.0
weld_arc_stabilize_s=0.0
tcp_tracking.parent_frame=World
tcp_tracking.child_frame=right_manipulator_ee_point
tcp_tracking.timestamp_source=TF_header_stamp
initial_fastech_di0=False
initial_fastech_do0=True
robot_connected.left=True
robot_connected.right=True
robot_connected.head=True
hicomm_connected=True
execution_allowed=True
steps[0].sequence_number=1
steps[0].type=named_pose
steps[0].parallel_slot=1
steps[0].duration=0.0
steps[0].planning_group=right_manipulator
steps[0].velocity_scale=0.3695263157894737
steps[0].tcp_speed_m_s=0.0
steps[0].pose_name=weld_start_wait
steps[0].pose_label=3 · Weld start wait pose
steps[0].touch_guard=False
steps[0].continue_after_touch=False
steps[0].weld_scenario_id=weld-6300862176221
steps[0].weld_scenario_stage=start_wait
steps[0].target_tcp.position_m.x=0.031269942944732565
steps[0].target_tcp.position_m.y=-1.755082088133498
steps[0].target_tcp.position_m.z=0.670256096348868
steps[0].target_tcp.orientation_xyzw.x=-0.4507150582868095
steps[0].target_tcp.orientation_xyzw.y=0.7446853637400928
steps[0].target_tcp.orientation_xyzw.z=-0.4313596238222143
steps[0].target_tcp.orientation_xyzw.w=-0.2371255367959375
steps[0].joint_names[0]=right_manipulator_joint1
steps[0].joint_names[1]=right_manipulator_joint2
steps[0].joint_names[2]=right_manipulator_joint3
steps[0].joint_names[3]=right_manipulator_joint4
steps[0].joint_names[4]=right_manipulator_joint5
steps[0].joint_names[5]=right_manipulator_joint6
steps[0].joint_positions_rad[0]=5.0529401721463545
steps[0].joint_positions_rad[1]=1.1863518460529276
steps[0].joint_positions_rad[2]=1.7847259266320898
steps[0].joint_positions_rad[3]=3.478859635095172
steps[0].joint_positions_rad[4]=0.8672839087517414
steps[0].joint_positions_rad[5]=1.5055299716442156
steps[1].sequence_number=2
steps[1].type=motion
steps[1].parallel_slot=2
steps[1].duration=0.0
steps[1].planning_group=right_manipulator
steps[1].velocity_scale=0.3695263157894737
steps[1].tcp_speed_m_s=0.0
steps[1].interpolation_step=0.005
steps[1].path_kind=taught_wait_align_weld_attitude
steps[1].touch_guard=False
steps[1].continue_after_touch=False
steps[1].accept_initial_touch=False
steps[1].weld_scenario_id=weld-6300862176221
steps[1].weld_scenario_stage=start_safe
steps[1].waypoint_count=1
steps[1].waypoints[0].position_m.x=0.031269942944732565
steps[1].waypoints[0].position_m.y=-1.755082088133498
steps[1].waypoints[0].position_m.z=0.670256096348868
steps[1].waypoints[0].orientation_xyzw.x=-0.450677630287808
steps[1].waypoints[0].orientation_xyzw.y=0.7443446637249622
steps[1].waypoints[0].orientation_xyzw.z=-0.4318620309828818
steps[1].waypoints[0].orientation_xyzw.w=-0.2373518092150962
steps[2].sequence_number=3
steps[2].type=motion
steps[2].parallel_slot=3
steps[2].duration=0.0
steps[2].planning_group=right_manipulator
steps[2].velocity_scale=0.3695263157894737
steps[2].tcp_speed_m_s=0.0
steps[2].interpolation_step=0.005
steps[2].path_kind=taught_wait_to_weld_start
steps[2].touch_guard=False
steps[2].continue_after_touch=True
steps[2].accept_initial_touch=False
steps[2].weld_scenario_id=weld-6300862176221
steps[2].weld_scenario_stage=start_contact
steps[2].waypoint_count=1
steps[2].waypoints[0].position_m.x=0.028895292918917015
steps[2].waypoints[0].position_m.y=-1.7552362373191528
steps[2].waypoints[0].position_m.z=0.6659650727341753
steps[2].waypoints[0].orientation_xyzw.x=-0.450677630287808
steps[2].waypoints[0].orientation_xyzw.y=0.7443446637249622
steps[2].waypoints[0].orientation_xyzw.z=-0.4318620309828818
steps[2].waypoints[0].orientation_xyzw.w=-0.2373518092150962
steps[3].sequence_number=4
steps[3].type=digital_output
steps[3].parallel_slot=4
steps[3].duration=0.0
steps[3].port=0
steps[3].value=False
steps[3].weld_scenario_id=weld-6300862176221
steps[3].weld_scenario_stage=touch_output_off
steps[4].sequence_number=5
steps[4].type=digital_weld
steps[4].parallel_slot=5
steps[4].duration=0.0
steps[4].command=on
steps[4].weld_scenario_id=weld-6300862176221
steps[4].weld_scenario_stage=arc_on
steps[4].arc_stabilize_s=0.0
steps[4].settings.current_a=230
steps[4].settings.voltage_tenths=265
steps[4].settings.voltage=26.5
steps[4].settings.material=FE-SOLID
steps[4].settings.diameter_mm=1.2
steps[4].settings.mode=LSM
steps[4].settings.gas=CO2 100%
steps[4].settings.synergic=False
steps[4].settings.correction=0.0
steps[4].settings.pre_gas_s=0.0
steps[4].settings.post_gas_s=0.0
steps[4].settings.preflow_seconds=0.0
steps[5].sequence_number=6
steps[5].type=motion
steps[5].parallel_slot=5
steps[5].duration=0.0
steps[5].planning_group=right_manipulator
steps[5].velocity_scale=0.3695263157894737
steps[5].tcp_speed_m_s=0.0043300000000000005
steps[5].interpolation_step=0.005
steps[5].path_kind=continuous_lead_to_lead_over_taught_goal_fastech_di0_ignored
steps[5].touch_guard=False
steps[5].weld_scenario_id=weld-6300862176221
steps[5].weld_scenario_stage=weld_motion
steps[5].lead_in_mm=0.0
steps[5].lead_out_mm=5.0
steps[5].linear_motion_profile=True
steps[5].adaptive_line_energy=False
steps[5].adaptive_min_factor=0.85
steps[5].adaptive_max_factor=1.0
steps[5].adaptive_filter_tau_s=0.7
steps[5].adaptive_baseline_mm=6.0
steps[5].adaptive_end_freeze_mm=10.0
steps[5].adaptive_current_deadband_a=8.0
steps[5].adaptive_power_deadband_ratio=0.05
steps[5].adaptive_slew_m_s2=0.00025
steps[5].adaptive_update_period_s=0.5
steps[5].arc_stabilize_s=0.0
steps[5].waypoint_count=2
steps[5].waypoints[0].position_m.x=0.028895292918917015
steps[5].waypoints[0].position_m.y=-1.7552362373191528
steps[5].waypoints[0].position_m.z=0.6659650727341753
steps[5].waypoints[0].orientation_xyzw.x=-0.450677630287808
steps[5].waypoints[0].orientation_xyzw.y=0.7443446637249622
steps[5].waypoints[0].orientation_xyzw.z=-0.4318620309828818
steps[5].waypoints[0].orientation_xyzw.w=-0.2373518092150962
steps[5].waypoints[1].position_m.x=0.025298305596208256
steps[5].waypoints[1].position_m.y=-1.5897989203857923
steps[5].waypoints[1].position_m.z=0.6679761986569503
steps[5].waypoints[1].orientation_xyzw.x=-0.4506872350642114
steps[5].waypoints[1].orientation_xyzw.y=0.7443586260675319
steps[5].waypoints[1].orientation_xyzw.z=-0.43184122032347166
steps[5].waypoints[1].orientation_xyzw.w=-0.23732764773318607
steps[5].lead_start.position_m.x=0.028895292918917015
steps[5].lead_start.position_m.y=-1.7552362373191528
steps[5].lead_start.position_m.z=0.6659650727341753
steps[5].lead_start.orientation_xyzw.x=-0.450677630287808
steps[5].lead_start.orientation_xyzw.y=0.7443446637249622
steps[5].lead_start.orientation_xyzw.z=-0.4318620309828818
steps[5].lead_start.orientation_xyzw.w=-0.2373518092150962
steps[5].usable_seam_start.position_m.x=0.028895292918917015
steps[5].usable_seam_start.position_m.y=-1.7552362373191528
steps[5].usable_seam_start.position_m.z=0.6659650727341753
steps[5].usable_seam_start.orientation_xyzw.x=-0.450677630287808
steps[5].usable_seam_start.orientation_xyzw.y=0.7443446637249622
steps[5].usable_seam_start.orientation_xyzw.z=-0.4318620309828818
steps[5].usable_seam_start.orientation_xyzw.w=-0.2373518092150962
steps[5].usable_seam_goal.position_m.x=0.02540698337012781
steps[5].usable_seam_goal.position_m.y=-1.5947973698421007
steps[5].usable_seam_goal.position_m.z=0.6679154353934884
steps[5].usable_seam_goal.orientation_xyzw.x=-0.4506872350642114
steps[5].usable_seam_goal.orientation_xyzw.y=0.7443586260675319
steps[5].usable_seam_goal.orientation_xyzw.z=-0.43184122032347166
steps[5].usable_seam_goal.orientation_xyzw.w=-0.23732764773318607
steps[5].lead_end.position_m.x=0.025298305596208256
steps[5].lead_end.position_m.y=-1.5897989203857923
steps[5].lead_end.position_m.z=0.6679761986569503
steps[5].lead_end.orientation_xyzw.x=-0.4506872350642114
steps[5].lead_end.orientation_xyzw.y=0.7443586260675319
steps[5].lead_end.orientation_xyzw.z=-0.43184122032347166
steps[5].lead_end.orientation_xyzw.w=-0.23732764773318607
steps[6].sequence_number=7
steps[6].type=digital_weld
steps[6].parallel_slot=5
steps[6].duration=0.0
steps[6].velocity_scale=0.3695263157894737
steps[6].tcp_speed_m_s=0.0043300000000000005
steps[6].command=off
steps[6].weld_scenario_id=weld-6300862176221
steps[6].weld_scenario_stage=arc_off
steps[6].adaptive_line_energy=False
steps[6].trigger_before_goal=True
steps[6].arc_off_delay_s=0.5
steps[6].settings.current_a=230
steps[6].settings.voltage_tenths=265
steps[6].settings.voltage=26.5
steps[6].settings.material=FE-SOLID
steps[6].settings.diameter_mm=1.2
steps[6].settings.mode=LSM
steps[6].settings.gas=CO2 100%
steps[6].settings.synergic=False
steps[6].settings.correction=0.0
steps[6].settings.pre_gas_s=0.0
steps[6].settings.post_gas_s=0.0
steps[6].settings.preflow_seconds=0.0
steps[7].sequence_number=8
steps[7].type=motion
steps[7].parallel_slot=6
steps[7].duration=0.0
steps[7].planning_group=right_manipulator
steps[7].velocity_scale=0.3695263157894737
steps[7].tcp_speed_m_s=0.0
steps[7].interpolation_step=0.005
steps[7].path_kind=weld_end_to_taught_wait_fixed_attitude
steps[7].pose_name=weld_goal_wait
steps[7].pose_label=5 · Weld goal wait pose
steps[7].touch_guard=False
steps[7].continue_after_touch=False
steps[7].weld_scenario_id=weld-6300862176221
steps[7].weld_scenario_stage=goal_wait
steps[7].waypoint_count=1
steps[7].waypoints[0].position_m.x=0.028908024458089487
steps[7].waypoints[0].position_m.y=-1.594830978750877
steps[7].waypoints[0].position_m.z=0.6684406069147257
steps[7].waypoints[0].orientation_xyzw.x=-0.4506872350642114
steps[7].waypoints[0].orientation_xyzw.y=0.7443586260675319
steps[7].waypoints[0].orientation_xyzw.z=-0.43184122032347166
steps[7].waypoints[0].orientation_xyzw.w=-0.23732764773318607
steps[8].sequence_number=9
steps[8].type=named_pose
steps[8].parallel_slot=7
steps[8].duration=0.0
steps[8].planning_group=right_manipulator
steps[8].velocity_scale=0.3695263157894737
steps[8].tcp_speed_m_s=0.0
steps[8].pose_name=weld_finish
steps[8].pose_label=7 · Weld end pose
steps[8].touch_guard=False
steps[8].continue_after_touch=False
steps[8].weld_scenario_id=weld-6300862176221
steps[8].weld_scenario_stage=finish
steps[8].target_tcp.position_m.x=0.025379055693462993
steps[8].target_tcp.position_m.y=-1.5947772920704835
steps[8].target_tcp.position_m.z=0.7127266826876155
steps[8].target_tcp.orientation_xyzw.x=-0.45071790551432755
steps[8].target_tcp.orientation_xyzw.y=0.7443335558909772
steps[8].target_tcp.orientation_xyzw.z=-0.4318392803110648
steps[8].target_tcp.orientation_xyzw.w=-0.23735156035697988
steps[8].joint_names[0]=right_manipulator_joint1
steps[8].joint_names[1]=right_manipulator_joint2
steps[8].joint_names[2]=right_manipulator_joint3
steps[8].joint_names[3]=right_manipulator_joint4
steps[8].joint_names[4]=right_manipulator_joint5
steps[8].joint_names[5]=right_manipulator_joint6
steps[8].joint_positions_rad[0]=5.111823729112443
steps[8].joint_positions_rad[1]=1.1186630795747106
steps[8].joint_positions_rad[2]=2.002023359983797
steps[8].joint_positions_rad[3]=3.503608391105278
steps[8].joint_positions_rad[4]=1.0109655108821787
steps[8].joint_positions_rad[5]=1.562325210841518
steps[9].sequence_number=10
steps[9].type=digital_output
steps[9].parallel_slot=8
steps[9].duration=0.0
steps[9].port=0
steps[9].value=True
steps[9].weld_scenario_id=weld-6300862176221
steps[9].weld_scenario_stage=touch_output_on
hicomm_cyclic_period_ms=40.0
arc_wait_recognition=True
arc_wait_main_welding=True
arc_wait_established=True
arc_establishment_timeout_s=5.0

[summary]
rx_samples=1037
welding_samples=960
wcr_seen=1
current_a.min=1.0
current_a.average=224.6950578338591
current_a.max=242.0
voltage_v.min=3.0
voltage_v.average=25.41366006256507
voltage_v.max=48.8
wire_feed_m_min.min=10.8
wire_feed_m_min.average=10.79999999999995
wire_feed_m_min.max=10.8

[arc_off_control]
arc_established_elapsed_s=0.8281943530000717
delay_s=0.5
speed_source=tcp_setpoint_projected_along_seam
trigger_speed_m_s=0.00433
calculated_pre_off_distance_m=0.002165
seam_length_m=0.16048863640560376
trigger_along_m=0.15832363640560376
actual_along_m=0.15851152614028963
actual_remaining_to_goal_m=0.001977110265314136
tcp_x_m=0.02547989802455919
tcp_y_m=-1.5967731017301796
tcp_z_m=0.6678820082477706
command_elapsed_s=38.18624621199979
sequence_clear_elapsed_s=41.47130016600022
extinction_current_threshold_a=10.0
feedback_current_extinguished_elapsed_s=38.71014368899978
feedback_extinction_delay_s=0.5238974769999913
feedback_recommended_pre_off_distance_m=0.0022684760754099623
wcr_clear_elapsed_s=39.150240298000426
wcr_clear_delay_s=0.9639940860006391

[adaptive_speed_control]
enabled=False

[adaptive_speed_samples]
elapsed_s event along_mm remaining_mm filtered_current_a filtered_voltage_v power_w line_energy_j_mm governed_speed_mm_s commanded_speed_mm_s

[teaching_snapshot_yaml]
robot_start:
  planning_group: right_manipulator
  joint_state:
    names:
    - right_manipulator_joint1
    - right_manipulator_joint2
    - right_manipulator_joint3
    - right_manipulator_joint4
    - right_manipulator_joint5
    - right_manipulator_joint6
    positions_rad:
    - 5.035029881183354
    - 1.2636964356954448
    - 1.9258673391357821
    - 3.3830883675542873
    - 1.500601525730915
    - 1.8136513181797673
  tcp_pose_world:
    position_m:
      x: 0.01556545751256777
      y: -1.7159808817302935
      z: 0.7627047053950697
    orientation_xyzw:
      x: -0.32362288768645114
      y: 0.6734378245853714
      z: -0.6201634640919881
      w: -0.2390543887667213
weld_wait:
  planning_group: right_manipulator
  joint_state:
    names:
    - right_manipulator_joint1
    - right_manipulator_joint2
    - right_manipulator_joint3
    - right_manipulator_joint4
    - right_manipulator_joint5
    - right_manipulator_joint6
    positions_rad:
    - 5.050642929390052
    - 1.1230903185708583
    - 1.823098216356551
    - 3.483036270632743
    - 0.8447677472624757
    - 1.4950730696240195
  tcp_pose_world:
    position_m:
      x: 0.02887820655716189
      y: -1.7551621945478832
      z: 0.7258140410556086
    orientation_xyzw:
      x: -0.45072719756456925
      y: 0.7443588665273202
      z: -0.43179807025271794
      w: -0.23732951296411042
weld_start_wait:
  planning_group: right_manipulator
  joint_state:
    names:
    - right_manipulator_joint1
    - right_manipulator_joint2
    - right_manipulator_joint3
    - right_manipulator_joint4
    - right_manipulator_joint5
    - right_manipulator_joint6
    positions_rad:
    - 5.0529401721463545
    - 1.1863518460529276
    - 1.7847259266320898
    - 3.478859635095172
    - 0.8672839087517414
    - 1.5055299716442156
  tcp_pose_world:
    position_m:
      x: 0.031269942944732565
      y: -1.755082088133498
      z: 0.670256096348868
    orientation_xyzw:
      x: -0.4507150582868095
      y: 0.7446853637400928
      z: -0.4313596238222143
      w: -0.2371255367959375
weld_start:
  planning_group: right_manipulator
  joint_state:
    names:
    - right_manipulator_joint1
    - right_manipulator_joint2
    - right_manipulator_joint3
    - right_manipulator_joint4
    - right_manipulator_joint5
    - right_manipulator_joint6
    positions_rad:
    - 5.050647190447796
    - 1.191511986981065
    - 1.782599525659716
    - 3.475055043161885
    - 0.8712707274826172
    - 1.5073600959453182
  tcp_pose_world:
    position_m:
      x: 0.028895292918917015
      y: -1.7552362373191528
      z: 0.6659650727341753
    orientation_xyzw:
      x: -0.450677630287808
      y: 0.7443446637249622
      z: -0.4318620309828818
      w: -0.2373518092150962
weld_goal_wait:
  planning_group: right_manipulator
  joint_state:
    names:
    - right_manipulator_joint1
    - right_manipulator_joint2
    - right_manipulator_joint3
    - right_manipulator_joint4
    - right_manipulator_joint5
    - right_manipulator_joint6
    positions_rad:
    - 5.115776392802338
    - 1.173377591012334
    - 1.9685681977380036
    - 3.502978020875257
    - 1.0309148511337987
    - 1.571202592019188
  tcp_pose_world:
    position_m:
      x: 0.028908024458089487
      y: -1.594830978750877
      z: 0.6684406069147257
    orientation_xyzw:
      x: -0.45067217576029595
      y: 0.7443455474409403
      z: -0.43187143563321523
      w: -0.23734228254660755
weld_end:
  planning_group: right_manipulator
  joint_state:
    names:
    - right_manipulator_joint1
    - right_manipulator_joint2
    - right_manipulator_joint3
    - right_manipulator_joint4
    - right_manipulator_joint5
    - right_manipulator_joint6
    positions_rad:
    - 5.111827457537968
    - 1.1739889196405617
    - 1.9694453098430214
    - 3.498714033653931
    - 1.0322361785086416
    - 1.5717987406292024
  tcp_pose_world:
    position_m:
      x: 0.02540698337012781
      y: -1.5947973698421007
      z: 0.6679154353934884
    orientation_xyzw:
      x: -0.4506872350642114
      y: 0.7443586260675319
      z: -0.43184122032347166
      w: -0.23732764773318607
weld_finish:
  planning_group: right_manipulator
  joint_state:
    names:
    - right_manipulator_joint1
    - right_manipulator_joint2
    - right_manipulator_joint3
    - right_manipulator_joint4
    - right_manipulator_joint5
    - right_manipulator_joint6
    positions_rad:
    - 5.111823729112443
    - 1.1186630795747106
    - 2.002023359983797
    - 3.503608391105278
    - 1.0109655108821787
    - 1.562325210841518
  tcp_pose_world:
    position_m:
      x: 0.025379055693462993
      y: -1.5947772920704835
      z: 0.7127266826876155
    orientation_xyzw:
      x: -0.45071790551432755
      y: 0.7443335558909772
      z: -0.4318392803110648
      w: -0.23735156035697988

[touch_snapshot_yaml]
{}

[samples]
elapsed_s raw0 state arc gas fwd wcr current_a voltage_v wire_feed_m_min set_current_a set_voltage_v error db collision
0.032 0x00 idle 0 0 0 0 0 0.0 0.0 230 26.5 0 0 0
0.072 0x00 idle 0 0 0 0 0 0.0 0.0 230 26.5 0 0 0
0.112 0x09 main_weld 1 1 0 0 0 0.0 0.0 230 26.5 0 0 0
0.158 0x09 main_weld 1 1 0 0 0 0.0 0.0 230 26.5 0 0 0
0.187 0x09 main_weld 1 1 0 0 0 0.0 0.0 230 26.5 0 0 0
0.233 0x09 main_weld 1 1 0 0 0 0.0 0.0 230 26.5 0 0 0
0.273 0x09 main_weld 1 1 0 0 0 0.0 0.0 230 26.5 0 0 0
0.315 0x09 main_weld 1 1 0 0 0 0.0 0.0 230 26.5 0 0 0
0.350 0x09 main_weld 1 1 0 0 0 0.0 0.0 230 26.5 0 0 0
0.388 0x09 main_weld 1 1 0 0 0 0.0 0.0 230 26.5 0 0 0
0.448 0x09 main_weld 1 1 0 0 0 0.0 0.0 230 26.5 0 0 0
0.466 0x09 main_weld 1 1 0 0 0 0.0 0.0 230 26.5 0 0 0
0.509 0x09 main_weld 1 1 0 0 0 0.0 0.0 230 26.5 0 0 0
0.551 0x09 main_weld 1 1 0 0 0 0.0 0.0 230 26.5 0 0 0
0.589 0x09 main_weld 1 1 0 0 0 0.0 0.0 230 26.5 0 0 0
0.626 0x09 main_weld 1 1 0 0 0 0.0 0.0 230 26.5 0 0 0
0.673 0x09 main_weld 1 1 0 0 0 0.0 0.0 230 26.5 0 0 0
0.713 0x09 main_weld 1 1 0 0 0 0.0 0.0 230 26.5 0 0 0
0.752 0x09 main_weld 1 1 0 0 0 0.0 0.0 230 26.5 0 0 0
0.787 0x09 main_weld 1 1 0 0 0 0.0 0.0 230 26.5 0 0 0
0.828 0x2B main_weld 1 1 1 1 1 0.0 10.8 230 26.5 0 0 0
0.873 0x2B main_weld 1 1 1 1 1 3.1 10.8 230 26.5 0 0 0
0.907 0x2B main_weld 1 1 1 1 1 3.1 10.8 230 26.5 0 0 0
0.951 0x2B main_weld 1 1 1 1 1 18.9 10.8 230 26.5 0 0 0
0.988 0x2B main_weld 1 1 1 1 103 18.9 10.8 230 26.5 0 0 0
1.026 0x2B main_weld 1 1 1 1 103 18.9 10.8 230 26.5 0 0 0
1.066 0x2B main_weld 1 1 1 1 103 18.9 10.8 230 26.5 0 0 0
1.108 0x2B main_weld 1 1 1 1 103 18.9 10.8 230 26.5 0 0 0
1.146 0x2B main_weld 1 1 1 1 103 25.6 10.8 230 26.5 0 0 0
1.195 0x2B main_weld 1 1 1 1 196 25.6 10.8 230 26.5 0 0 0
1.226 0x2B main_weld 1 1 1 1 196 25.6 10.8 230 26.5 0 0 0
1.273 0x2B main_weld 1 1 1 1 231 25.6 10.8 230 26.5 0 0 0
1.310 0x2B main_weld 1 1 1 1 231 25.6 10.8 230 26.5 0 0 0
1.348 0x2B main_weld 1 1 1 1 231 25.8 10.8 230 26.5 0 0 0
1.390 0x2B main_weld 1 1 1 1 231 25.8 10.8 230 26.5 0 0 0
1.432 0x2B main_weld 1 1 1 1 235 25.8 10.8 230 26.5 0 0 0
1.466 0x2B main_weld 1 1 1 1 235 25.8 10.8 230 26.5 0 0 0
1.511 0x2B main_weld 1 1 1 1 235 25.5 10.8 230 26.5 0 0 0
1.552 0x2B main_weld 1 1 1 1 235 25.5 10.8 230 26.5 0 0 0
1.588 0x2B main_weld 1 1 1 1 235 25.5 10.8 230 26.5 0 0 0
1.626 0x2B main_weld 1 1 1 1 238 25.5 10.8 230 26.5 0 0 0
1.670 0x2B main_weld 1 1 1 1 238 25.5 10.8 230 26.5 0 0 0
1.712 0x2B main_weld 1 1 1 1 238 25.5 10.8 230 26.5 0 0 0
1.747 0x2B main_weld 1 1 1 1 238 25.5 10.8 230 26.5 0 0 0
1.786 0x2B main_weld 1 1 1 1 241 25.5 10.8 230 26.5 0 0 0
1.826 0x2B main_weld 1 1 1 1 241 25.5 10.8 230 26.5 0 0 0
1.870 0x2B main_weld 1 1 1 1 241 25.5 10.8 230 26.5 0 0 0
1.914 0x2B main_weld 1 1 1 1 241 25.5 10.8 230 26.5 0 0 0
1.952 0x2B main_weld 1 1 1 1 241 25.5 10.8 230 26.5 0 0 0
1.993 0x2B main_weld 1 1 1 1 237 25.5 10.8 230 26.5 0 0 0
2.030 0x2B main_weld 1 1 1 1 237 25.5 10.8 230 26.5 0 0 0
2.074 0x2B main_weld 1 1 1 1 237 25.5 10.8 230 26.5 0 0 0
2.111 0x2B main_weld 1 1 1 1 237 25.5 10.8 230 26.5 0 0 0
2.152 0x2B main_weld 1 1 1 1 235 25.8 10.8 230 26.5 0 0 0
2.187 0x2B main_weld 1 1 1 1 235 25.8 10.8 230 26.5 0 0 0
2.229 0x2B main_weld 1 1 1 1 235 25.8 10.8 230 26.5 0 0 0
2.267 0x2B main_weld 1 1 1 1 235 25.8 10.8 230 26.5 0 0 0
2.312 0x2B main_weld 1 1 1 1 235 25.5 10.8 230 26.5 0 0 0
2.353 0x2B main_weld 1 1 1 1 241 25.5 10.8 230 26.5 0 0 0
2.388 0x2B main_weld 1 1 1 1 241 25.5 10.8 230 26.5 0 0 0
2.430 0x2B main_weld 1 1 1 1 241 25.5 10.8 230 26.5 0 0 0
2.469 0x2B main_weld 1 1 1 1 241 25.5 10.8 230 26.5 0 0 0
2.509 0x2B main_weld 1 1 1 1 241 26.0 10.8 230 26.5 0 0 0
2.556 0x2B main_weld 1 1 1 1 241 26.0 10.8 230 26.5 0 0 0
2.590 0x2B main_weld 1 1 1 1 241 26.0 10.8 230 26.5 0 0 0
2.629 0x2B main_weld 1 1 1 1 240 26.0 10.8 230 26.5 0 0 0
2.669 0x2B main_weld 1 1 1 1 240 25.8 10.8 230 26.5 0 0 0
2.708 0x2B main_weld 1 1 1 1 240 25.8 10.8 230 26.5 0 0 0
2.754 0x2B main_weld 1 1 1 1 240 25.8 10.8 230 26.5 0 0 0
2.787 0x2B main_weld 1 1 1 1 229 25.8 10.8 230 26.5 0 0 0
2.827 0x2B main_weld 1 1 1 1 229 25.8 10.8 230 26.5 0 0 0
2.870 0x2B main_weld 1 1 1 1 229 25.8 10.8 230 26.5 0 0 0
2.908 0x2B main_weld 1 1 1 1 229 25.8 10.8 230 26.5 0 0 0
2.959 0x2B main_weld 1 1 1 1 229 25.8 10.8 230 26.5 0 0 0
2.996 0x2B main_weld 1 1 1 1 236 25.8 10.8 230 26.5 0 0 0
3.032 0x2B main_weld 1 1 1 1 236 25.8 10.8 230 26.5 0 0 0
3.070 0x2B main_weld 1 1 1 1 236 25.8 10.8 230 26.5 0 0 0
3.107 0x2B main_weld 1 1 1 1 236 25.7 10.8 230 26.5 0 0 0
3.148 0x2B main_weld 1 1 1 1 236 25.7 10.8 230 26.5 0 0 0
3.189 0x2B main_weld 1 1 1 1 236 25.7 10.8 230 26.5 0 0 0
3.227 0x2B main_weld 1 1 1 1 236 25.7 10.8 230 26.5 0 0 0
3.268 0x2B main_weld 1 1 1 1 236 25.7 10.8 230 26.5 0 0 0
3.313 0x2B main_weld 1 1 1 1 236 25.7 10.8 230 26.5 0 0 0
3.351 0x2B main_weld 1 1 1 1 234 25.7 10.8 230 26.5 0 0 0
3.392 0x2B main_weld 1 1 1 1 234 25.7 10.8 230 26.5 0 0 0
3.433 0x2B main_weld 1 1 1 1 234 25.7 10.8 230 26.5 0 0 0
3.468 0x2B main_weld 1 1 1 1 234 25.5 10.8 230 26.5 0 0 0
3.514 0x2B main_weld 1 1 1 1 237 25.5 10.8 230 26.5 0 0 0
3.559 0x2B main_weld 1 1 1 1 237 25.5 10.8 230 26.5 0 0 0
3.594 0x2B main_weld 1 1 1 1 237 25.5 10.8 230 26.5 0 0 0
3.628 0x2B main_weld 1 1 1 1 237 25.5 10.8 230 26.5 0 0 0
3.668 0x2B main_weld 1 1 1 1 237 26.0 10.8 230 26.5 0 0 0
3.710 0x2B main_weld 1 1 1 1 237 26.0 10.8 230 26.5 0 0 0
3.750 0x2B main_weld 1 1 1 1 237 26.0 10.8 230 26.5 0 0 0
3.791 0x2B main_weld 1 1 1 1 237 26.0 10.8 230 26.5 0 0 0
3.831 0x2B main_weld 1 1 1 1 237 25.7 10.8 230 26.5 0 0 0
3.871 0x2B main_weld 1 1 1 1 238 25.7 10.8 230 26.5 0 0 0
3.912 0x2B main_weld 1 1 1 1 238 25.7 10.8 230 26.5 0 0 0
3.955 0x2B main_weld 1 1 1 1 241 25.7 10.8 230 26.5 0 0 0
3.986 0x2B main_weld 1 1 1 1 241 25.7 10.8 230 26.5 0 0 0
4.028 0x2B main_weld 1 1 1 1 241 25.8 10.8 230 26.5 0 0 0
4.071 0x2B main_weld 1 1 1 1 241 25.8 10.8 230 26.5 0 0 0
4.109 0x2B main_weld 1 1 1 1 241 25.8 10.8 230 26.5 0 0 0
4.152 0x2B main_weld 1 1 1 1 238 25.8 10.8 230 26.5 0 0 0
4.192 0x2B main_weld 1 1 1 1 238 25.5 10.8 230 26.5 0 0 0
4.227 0x2B main_weld 1 1 1 1 238 25.5 10.8 230 26.5 0 0 0
4.270 0x2B main_weld 1 1 1 1 238 25.5 10.8 230 26.5 0 0 0
4.309 0x2B main_weld 1 1 1 1 242 25.8 10.8 230 26.5 0 0 0
4.354 0x2B main_weld 1 1 1 1 242 25.8 10.8 230 26.5 0 0 0
4.388 0x2B main_weld 1 1 1 1 242 25.8 10.8 230 26.5 0 0 0
4.431 0x2B main_weld 1 1 1 1 242 25.8 10.8 230 26.5 0 0 0
4.468 0x2B main_weld 1 1 1 1 242 25.5 10.8 230 26.5 0 0 0
4.511 0x2B main_weld 1 1 1 1 236 25.5 10.8 230 26.5 0 0 0
4.548 0x2B main_weld 1 1 1 1 236 25.5 10.8 230 26.5 0 0 0
4.590 0x2B main_weld 1 1 1 1 236 25.5 10.8 230 26.5 0 0 0
4.631 0x2B main_weld 1 1 1 1 236 25.5 10.8 230 26.5 0 0 0
4.666 0x2B main_weld 1 1 1 1 237 25.5 10.8 230 26.5 0 0 0
4.711 0x2B main_weld 1 1 1 1 237 25.5 10.8 230 26.5 0 0 0
4.758 0x2B main_weld 1 1 1 1 237 25.5 10.8 230 26.5 0 0 0
4.792 0x2B main_weld 1 1 1 1 237 25.5 10.8 230 26.5 0 0 0
4.833 0x2B main_weld 1 1 1 1 237 25.8 10.8 230 26.5 0 0 0
4.869 0x2B main_weld 1 1 1 1 236 25.8 10.8 230 26.5 0 0 0
4.919 0x2B main_weld 1 1 1 1 236 25.8 10.8 230 26.5 0 0 0
4.954 0x2B main_weld 1 1 1 1 241 25.8 10.8 230 26.5 0 0 0
4.993 0x2B main_weld 1 1 1 1 241 25.8 10.8 230 26.5 0 0 0
5.031 0x2B main_weld 1 1 1 1 241 25.5 10.8 230 26.5 0 0 0
5.076 0x2B main_weld 1 1 1 1 241 25.5 10.8 230 26.5 0 0 0
5.108 0x2B main_weld 1 1 1 1 241 25.5 10.8 230 26.5 0 0 0
5.147 0x2B main_weld 1 1 1 1 237 25.5 10.8 230 26.5 0 0 0
5.189 0x2B main_weld 1 1 1 1 237 25.7 10.8 230 26.5 0 0 0
5.229 0x2B main_weld 1 1 1 1 237 25.7 10.8 230 26.5 0 0 0
5.272 0x2B main_weld 1 1 1 1 237 25.8 10.8 230 26.5 0 0 0
5.314 0x2B main_weld 1 1 1 1 237 25.8 10.8 230 26.5 0 0 0
5.351 0x2B main_weld 1 1 1 1 237 25.8 10.8 230 26.5 0 0 0
5.394 0x2B main_weld 1 1 1 1 237 25.8 10.8 230 26.5 0 0 0
5.430 0x2B main_weld 1 1 1 1 237 25.8 10.8 230 26.5 0 0 0
5.469 0x2B main_weld 1 1 1 1 237 25.5 10.8 230 26.5 0 0 0
5.509 0x2B main_weld 1 1 1 1 234 25.5 10.8 230 26.5 0 0 0
5.550 0x2B main_weld 1 1 1 1 234 25.5 10.8 230 26.5 0 0 0
5.595 0x2B main_weld 1 1 1 1 234 25.5 10.8 230 26.5 0 0 0
5.631 0x2B main_weld 1 1 1 1 234 25.7 10.8 230 26.5 0 0 0
5.672 0x2B main_weld 1 1 1 1 240 25.7 10.8 230 26.5 0 0 0
5.707 0x2B main_weld 1 1 1 1 240 25.7 10.8 230 26.5 0 0 0
5.748 0x2B main_weld 1 1 1 1 240 25.7 10.8 230 26.5 0 0 0
5.790 0x2B main_weld 1 1 1 1 240 25.7 10.8 230 26.5 0 0 0
5.834 0x2B main_weld 1 1 1 1 240 25.5 10.8 230 26.5 0 0 0
5.872 0x2B main_weld 1 1 1 1 238 25.5 10.8 230 26.5 0 0 0
5.910 0x2B main_weld 1 1 1 1 238 25.5 10.8 230 26.5 0 0 0
5.949 0x2B main_weld 1 1 1 1 238 25.5 10.8 230 26.5 0 0 0
5.986 0x2B main_weld 1 1 1 1 238 25.5 10.8 230 26.5 0 0 0
6.028 0x2B main_weld 1 1 1 1 236 25.5 10.8 230 26.5 0 0 0
6.069 0x2B main_weld 1 1 1 1 236 25.5 10.8 230 26.5 0 0 0
6.111 0x2B main_weld 1 1 1 1 236 25.5 10.8 230 26.5 0 0 0
6.152 0x2B main_weld 1 1 1 1 236 25.5 10.8 230 26.5 0 0 0
6.195 0x2B main_weld 1 1 1 1 236 25.8 10.8 230 26.5 0 0 0
6.233 0x2B main_weld 1 1 1 1 236 25.8 10.8 230 26.5 0 0 0
6.272 0x2B main_weld 1 1 1 1 236 25.8 10.8 230 26.5 0 0 0
6.309 0x2B main_weld 1 1 1 1 234 25.8 10.8 230 26.5 0 0 0
6.352 0x2B main_weld 1 1 1 1 234 25.5 10.8 230 26.5 0 0 0
6.390 0x2B main_weld 1 1 1 1 234 25.5 10.8 230 26.5 0 0 0
6.428 0x2B main_weld 1 1 1 1 234 25.5 10.8 230 26.5 0 0 0
6.472 0x2B main_weld 1 1 1 1 232 25.5 10.8 230 26.5 0 0 0
6.512 0x2B main_weld 1 1 1 1 232 25.5 10.8 230 26.5 0 0 0
6.556 0x2B main_weld 1 1 1 1 232 25.8 10.8 230 26.5 0 0 0
6.589 0x2B main_weld 1 1 1 1 232 25.8 10.8 230 26.5 0 0 0
6.631 0x2B main_weld 1 1 1 1 232 25.5 10.8 230 26.5 0 0 0
6.676 0x2B main_weld 1 1 1 1 237 25.5 10.8 230 26.5 0 0 0
6.715 0x2B main_weld 1 1 1 1 237 25.5 10.8 230 26.5 0 0 0
6.759 0x2B main_weld 1 1 1 1 237 25.5 10.8 230 26.5 0 0 0
6.789 0x2B main_weld 1 1 1 1 237 25.5 10.8 230 26.5 0 0 0
6.828 0x2B main_weld 1 1 1 1 235 26.1 10.8 230 26.5 0 0 0
6.871 0x2B main_weld 1 1 1 1 235 26.1 10.8 230 26.5 0 0 0
6.909 0x2B main_weld 1 1 1 1 235 26.1 10.8 230 26.5 0 0 0
6.946 0x2B main_weld 1 1 1 1 235 26.1 10.8 230 26.5 0 0 0
6.993 0x2B main_weld 1 1 1 1 235 25.5 10.8 230 26.5 0 0 0
7.028 0x2B main_weld 1 1 1 1 235 25.5 10.8 230 26.5 0 0 0
7.074 0x2B main_weld 1 1 1 1 235 25.5 10.8 230 26.5 0 0 0
7.105 0x2B main_weld 1 1 1 1 235 25.5 10.8 230 26.5 0 0 0
7.149 0x2B main_weld 1 1 1 1 235 25.5 10.8 230 26.5 0 0 0
7.190 0x2B main_weld 1 1 1 1 234 25.5 10.8 230 26.5 0 0 0
7.234 0x2B main_weld 1 1 1 1 234 25.5 10.8 230 26.5 0 0 0
7.273 0x2B main_weld 1 1 1 1 234 25.5 10.8 230 26.5 0 0 0
7.311 0x2B main_weld 1 1 1 1 231 25.5 10.8 230 26.5 0 0 0
7.352 0x2B main_weld 1 1 1 1 231 25.5 10.8 230 26.5 0 0 0
7.389 0x2B main_weld 1 1 1 1 231 25.5 10.8 230 26.5 0 0 0
7.428 0x2B main_weld 1 1 1 1 231 25.5 10.8 230 26.5 0 0 0
7.468 0x2B main_weld 1 1 1 1 235 25.5 10.8 230 26.5 0 0 0
7.514 0x2B main_weld 1 1 1 1 235 25.5 10.8 230 26.5 0 0 0
7.557 0x2B main_weld 1 1 1 1 235 25.5 10.8 230 26.5 0 0 0
7.589 0x2B main_weld 1 1 1 1 235 25.5 10.8 230 26.5 0 0 0
7.628 0x2B main_weld 1 1 1 1 235 25.8 10.8 230 26.5 0 0 0
7.672 0x2B main_weld 1 1 1 1 232 25.8 10.8 230 26.5 0 0 0
7.707 0x2B main_weld 1 1 1 1 232 25.8 10.8 230 26.5 0 0 0
7.749 0x2B main_weld 1 1 1 1 232 25.8 10.8 230 26.5 0 0 0
7.787 0x2B main_weld 1 1 1 1 232 25.5 10.8 230 26.5 0 0 0
7.827 0x2B main_weld 1 1 1 1 229 25.5 10.8 230 26.5 0 0 0
7.870 0x2B main_weld 1 1 1 1 229 25.5 10.8 230 26.5 0 0 0
7.907 0x2B main_weld 1 1 1 1 229 25.5 10.8 230 26.5 0 0 0
7.953 0x2B main_weld 1 1 1 1 229 25.5 10.8 230 26.5 0 0 0
7.986 0x2B main_weld 1 1 1 1 229 25.8 10.8 230 26.5 0 0 0
8.033 0x2B main_weld 1 1 1 1 231 25.8 10.8 230 26.5 0 0 0
8.077 0x2B main_weld 1 1 1 1 231 25.8 10.8 230 26.5 0 0 0
8.113 0x2B main_weld 1 1 1 1 231 25.8 10.8 230 26.5 0 0 0
8.155 0x2B main_weld 1 1 1 1 231 25.8 10.8 230 26.5 0 0 0
8.191 0x2B main_weld 1 1 1 1 230 25.8 10.8 230 26.5 0 0 0
8.229 0x2B main_weld 1 1 1 1 230 25.8 10.8 230 26.5 0 0 0
8.274 0x2B main_weld 1 1 1 1 230 25.8 10.8 230 26.5 0 0 0
8.308 0x2B main_weld 1 1 1 1 230 25.8 10.8 230 26.5 0 0 0
8.349 0x2B main_weld 1 1 1 1 230 25.5 10.8 230 26.5 0 0 0
8.390 0x2B main_weld 1 1 1 1 229 25.5 10.8 230 26.5 0 0 0
8.431 0x2B main_weld 1 1 1 1 229 25.5 10.8 230 26.5 0 0 0
8.466 0x2B main_weld 1 1 1 1 229 25.5 10.8 230 26.5 0 0 0
8.519 0x2B main_weld 1 1 1 1 229 25.5 10.8 230 26.5 0 0 0
8.554 0x2B main_weld 1 1 1 1 228 25.5 10.8 230 26.5 0 0 0
8.588 0x2B main_weld 1 1 1 1 228 25.5 10.8 230 26.5 0 0 0
8.626 0x2B main_weld 1 1 1 1 228 25.5 10.8 230 26.5 0 0 0
8.670 0x2B main_weld 1 1 1 1 228 25.5 10.8 230 26.5 0 0 0
8.713 0x2B main_weld 1 1 1 1 228 25.5 10.8 230 26.5 0 0 0
8.750 0x2B main_weld 1 1 1 1 228 25.5 10.8 230 26.5 0 0 0
8.789 0x2B main_weld 1 1 1 1 228 25.5 10.8 230 26.5 0 0 0
8.829 0x2B main_weld 1 1 1 1 230 25.5 10.8 230 26.5 0 0 0
8.868 0x2B main_weld 1 1 1 1 230 25.5 10.8 230 26.5 0 0 0
8.910 0x2B main_weld 1 1 1 1 230 25.5 10.8 230 26.5 0 0 0
8.951 0x2B main_weld 1 1 1 1 230 25.5 10.8 230 26.5 0 0 0
8.987 0x2B main_weld 1 1 1 1 234 25.6 10.8 230 26.5 0 0 0
9.029 0x2B main_weld 1 1 1 1 234 25.6 10.8 230 26.5 0 0 0
9.072 0x2B main_weld 1 1 1 1 234 25.6 10.8 230 26.5 0 0 0
9.126 0x2B main_weld 1 1 1 1 234 25.6 10.8 230 26.5 0 0 0
9.160 0x2B main_weld 1 1 1 1 234 25.7 10.8 230 26.5 0 0 0
9.188 0x2B main_weld 1 1 1 1 226 25.7 10.8 230 26.5 0 0 0
9.234 0x2B main_weld 1 1 1 1 226 25.7 10.8 230 26.5 0 0 0
9.266 0x2B main_weld 1 1 1 1 226 25.7 10.8 230 26.5 0 0 0
9.306 0x2B main_weld 1 1 1 1 226 25.7 10.8 230 26.5 0 0 0
9.346 0x2B main_weld 1 1 1 1 228 25.5 10.8 230 26.5 0 0 0
9.396 0x2B main_weld 1 1 1 1 228 25.5 10.8 230 26.5 0 0 0
9.431 0x2B main_weld 1 1 1 1 228 25.5 10.8 230 26.5 0 0 0
9.473 0x2B main_weld 1 1 1 1 228 25.5 10.8 230 26.5 0 0 0
9.509 0x2B main_weld 1 1 1 1 228 25.5 10.8 230 26.5 0 0 0
9.556 0x2B main_weld 1 1 1 1 240 25.5 10.8 230 26.5 0 0 0
9.590 0x2B main_weld 1 1 1 1 240 25.5 10.8 230 26.5 0 0 0
9.625 0x2B main_weld 1 1 1 1 228 25.5 10.8 230 26.5 0 0 0
9.670 0x2B main_weld 1 1 1 1 228 25.5 10.8 230 26.5 0 0 0
9.708 0x2B main_weld 1 1 1 1 228 25.5 10.8 230 26.5 0 0 0
9.752 0x2B main_weld 1 1 1 1 228 25.5 10.8 230 26.5 0 0 0
9.788 0x2B main_weld 1 1 1 1 228 25.5 10.8 230 26.5 0 0 0
9.826 0x2B main_weld 1 1 1 1 230 25.5 10.8 230 26.5 0 0 0
9.874 0x2B main_weld 1 1 1 1 230 25.8 10.8 230 26.5 0 0 0
9.910 0x2B main_weld 1 1 1 1 230 25.8 10.8 230 26.5 0 0 0
9.950 0x2B main_weld 1 1 1 1 230 25.8 10.8 230 26.5 0 0 0
9.990 0x2B main_weld 1 1 1 1 226 25.8 10.8 230 26.5 0 0 0
10.029 0x2B main_weld 1 1 1 1 226 25.8 10.8 230 26.5 0 0 0
10.077 0x2B main_weld 1 1 1 1 226 25.9 10.8 230 26.5 0 0 0
10.117 0x2B main_weld 1 1 1 1 226 25.9 10.8 230 26.5 0 0 0
10.156 0x2B main_weld 1 1 1 1 226 25.5 10.8 230 26.5 0 0 0
10.192 0x2B main_weld 1 1 1 1 234 25.5 10.8 230 26.5 0 0 0
10.234 0x2B main_weld 1 1 1 1 234 25.5 10.8 230 26.5 0 0 0
10.265 0x2B main_weld 1 1 1 1 234 25.5 10.8 230 26.5 0 0 0
10.316 0x2B main_weld 1 1 1 1 234 25.7 10.8 230 26.5 0 0 0
10.360 0x2B main_weld 1 1 1 1 232 25.7 10.8 230 26.5 0 0 0
10.392 0x2B main_weld 1 1 1 1 232 25.7 10.8 230 26.5 0 0 0
10.426 0x2B main_weld 1 1 1 1 232 25.7 10.8 230 26.5 0 0 0
10.471 0x2B main_weld 1 1 1 1 232 25.7 10.8 230 26.5 0 0 0
10.509 0x2B main_weld 1 1 1 1 232 25.6 10.8 230 26.5 0 0 0
10.553 0x2B main_weld 1 1 1 1 230 25.6 10.8 230 26.5 0 0 0
10.590 0x2B main_weld 1 1 1 1 230 25.6 10.8 230 26.5 0 0 0
10.635 0x2B main_weld 1 1 1 1 230 25.6 10.8 230 26.5 0 0 0
10.670 0x2B main_weld 1 1 1 1 230 25.8 10.8 230 26.5 0 0 0
10.708 0x2B main_weld 1 1 1 1 229 25.8 10.8 230 26.5 0 0 0
10.749 0x2B main_weld 1 1 1 1 229 25.8 10.8 230 26.5 0 0 0
10.789 0x2B main_weld 1 1 1 1 229 25.8 10.8 230 26.5 0 0 0
10.827 0x2B main_weld 1 1 1 1 229 25.8 10.8 230 26.5 0 0 0
10.868 0x2B main_weld 1 1 1 1 229 25.5 10.8 230 26.5 0 0 0
10.909 0x2B main_weld 1 1 1 1 232 25.5 10.8 230 26.5 0 0 0
10.953 0x2B main_weld 1 1 1 1 232 25.5 10.8 230 26.5 0 0 0
10.989 0x2B main_weld 1 1 1 1 226 25.5 10.8 230 26.5 0 0 0
11.027 0x2B main_weld 1 1 1 1 226 25.5 10.8 230 26.5 0 0 0
11.067 0x2B main_weld 1 1 1 1 226 25.5 10.8 230 26.5 0 0 0
11.107 0x2B main_weld 1 1 1 1 226 25.5 10.8 230 26.5 0 0 0
11.153 0x2B main_weld 1 1 1 1 229 25.5 10.8 230 26.5 0 0 0
11.192 0x2B main_weld 1 1 1 1 229 25.5 10.8 230 26.5 0 0 0
11.232 0x2B main_weld 1 1 1 1 229 25.5 10.8 230 26.5 0 0 0
11.267 0x2B main_weld 1 1 1 1 229 25.5 10.8 230 26.5 0 0 0
11.309 0x2B main_weld 1 1 1 1 229 25.5 10.8 230 26.5 0 0 0
11.347 0x2B main_weld 1 1 1 1 231 25.5 10.8 230 26.5 0 0 0
11.385 0x2B main_weld 1 1 1 1 231 25.5 10.8 230 26.5 0 0 0
11.427 0x2B main_weld 1 1 1 1 231 25.5 10.8 230 26.5 0 0 0
11.470 0x2B main_weld 1 1 1 1 231 25.5 10.8 230 26.5 0 0 0
11.509 0x2B main_weld 1 1 1 1 234 25.5 10.8 230 26.5 0 0 0
11.559 0x2B main_weld 1 1 1 1 234 25.5 10.8 230 26.5 0 0 0
11.592 0x2B main_weld 1 1 1 1 234 25.5 10.8 230 26.5 0 0 0
11.628 0x2B main_weld 1 1 1 1 234 25.5 10.8 230 26.5 0 0 0
11.673 0x2B main_weld 1 1 1 1 234 25.8 10.8 230 26.5 0 0 0
11.710 0x2B main_weld 1 1 1 1 231 25.8 10.8 230 26.5 0 0 0
11.755 0x2B main_weld 1 1 1 1 231 25.8 10.8 230 26.5 0 0 0
11.790 0x2B main_weld 1 1 1 1 229 25.8 10.8 230 26.5 0 0 0
11.827 0x2B main_weld 1 1 1 1 229 25.8 10.8 230 26.5 0 0 0
11.874 0x2B main_weld 1 1 1 1 229 25.8 10.8 230 26.5 0 0 0
11.906 0x2B main_weld 1 1 1 1 229 25.8 10.8 230 26.5 0 0 0
11.953 0x2B main_weld 1 1 1 1 229 25.8 10.8 230 26.5 0 0 0
11.991 0x2B main_weld 1 1 1 1 230 25.8 10.8 230 26.5 0 0 0
12.027 0x2B main_weld 1 1 1 1 230 25.5 10.8 230 26.5 0 0 0
12.074 0x2B main_weld 1 1 1 1 230 25.5 10.8 230 26.5 0 0 0
12.106 0x2B main_weld 1 1 1 1 230 25.5 10.8 230 26.5 0 0 0
12.151 0x2B main_weld 1 1 1 1 229 25.5 10.8 230 26.5 0 0 0
12.190 0x2B main_weld 1 1 1 1 229 25.5 10.8 230 26.5 0 0 0
12.229 0x2B main_weld 1 1 1 1 229 25.5 10.8 230 26.5 0 0 0
12.278 0x2B main_weld 1 1 1 1 229 25.5 10.8 230 26.5 0 0 0
12.310 0x2B main_weld 1 1 1 1 229 25.5 10.8 230 26.5 0 0 0
12.347 0x2B main_weld 1 1 1 1 229 25.5 10.8 230 26.5 0 0 0
12.388 0x2B main_weld 1 1 1 1 229 26.1 10.8 230 26.5 0 0 0
12.430 0x2B main_weld 1 1 1 1 229 26.1 10.8 230 26.5 0 0 0
12.465 0x2B main_weld 1 1 1 1 229 26.1 10.8 230 26.5 0 0 0
12.511 0x2B main_weld 1 1 1 1 230 25.5 10.8 230 26.5 0 0 0
12.552 0x2B main_weld 1 1 1 1 230 25.5 10.8 230 26.5 0 0 0
12.595 0x2B main_weld 1 1 1 1 230 25.5 10.8 230 26.5 0 0 0
12.630 0x2B main_weld 1 1 1 1 230 25.5 10.8 230 26.5 0 0 0
12.669 0x2B main_weld 1 1 1 1 230 25.5 10.8 230 26.5 0 0 0
12.706 0x2B main_weld 1 1 1 1 226 25.5 10.8 230 26.5 0 0 0
12.754 0x2B main_weld 1 1 1 1 226 25.5 10.8 230 26.5 0 0 0
12.789 0x2B main_weld 1 1 1 1 226 25.5 10.8 230 26.5 0 0 0
12.830 0x2B main_weld 1 1 1 1 226 25.5 10.8 230 26.5 0 0 0
12.870 0x2B main_weld 1 1 1 1 229 25.5 10.8 230 26.5 0 0 0
12.917 0x2B main_weld 1 1 1 1 229 25.5 10.8 230 26.5 0 0 0
12.954 0x2B main_weld 1 1 1 1 229 25.5 10.8 230 26.5 0 0 0
12.987 0x2B main_weld 1 1 1 1 229 25.5 10.8 230 26.5 0 0 0
13.027 0x2B main_weld 1 1 1 1 229 25.5 10.8 230 26.5 0 0 0
13.066 0x2B main_weld 1 1 1 1 232 25.5 10.8 230 26.5 0 0 0
13.107 0x2B main_weld 1 1 1 1 232 25.5 10.8 230 26.5 0 0 0
13.147 0x2B main_weld 1 1 1 1 226 25.5 10.8 230 26.5 0 0 0
13.190 0x2B main_weld 1 1 1 1 226 25.5 10.8 230 26.5 0 0 0
13.232 0x2B main_weld 1 1 1 1 226 25.5 10.8 230 26.5 0 0 0
13.268 0x2B main_weld 1 1 1 1 226 25.5 10.8 230 26.5 0 0 0
13.310 0x2B main_weld 1 1 1 1 226 25.5 10.8 230 26.5 0 0 0
13.352 0x2B main_weld 1 1 1 1 226 25.5 10.8 230 26.5 0 0 0
13.390 0x2B main_weld 1 1 1 1 226 25.5 10.8 230 26.5 0 0 0
13.429 0x2B main_weld 1 1 1 1 226 25.5 10.8 230 26.5 0 0 0
13.467 0x2B main_weld 1 1 1 1 226 25.5 10.8 230 26.5 0 0 0
13.507 0x2B main_weld 1 1 1 1 228 25.5 10.8 230 26.5 0 0 0
13.558 0x2B main_weld 1 1 1 1 228 25.5 10.8 230 26.5 0 0 0
13.590 0x2B main_weld 1 1 1 1 228 25.5 10.8 230 26.5 0 0 0
13.629 0x2B main_weld 1 1 1 1 228 25.5 10.8 230 26.5 0 0 0
13.676 0x2B main_weld 1 1 1 1 230 25.5 10.8 230 26.5 0 0 0
13.711 0x2B main_weld 1 1 1 1 230 25.5 10.8 230 26.5 0 0 0
13.745 0x2B main_weld 1 1 1 1 230 25.5 10.8 230 26.5 0 0 0
13.787 0x2B main_weld 1 1 1 1 230 25.5 10.8 230 26.5 0 0 0
13.830 0x2B main_weld 1 1 1 1 230 25.8 10.8 230 26.5 0 0 0
13.866 0x2B main_weld 1 1 1 1 230 25.8 10.8 230 26.5 0 0 0
13.907 0x2B main_weld 1 1 1 1 230 25.8 10.8 230 26.5 0 0 0
13.949 0x2B main_weld 1 1 1 1 230 25.8 10.8 230 26.5 0 0 0
13.993 0x2B main_weld 1 1 1 1 230 25.8 10.8 230 26.5 0 0 0
14.028 0x2B main_weld 1 1 1 1 225 25.5 10.8 230 26.5 0 0 0
14.073 0x2B main_weld 1 1 1 1 225 25.5 10.8 230 26.5 0 0 0
