Repository: songwookim/202607_kiro_construction_robotics

# KIRO Construction Robotics

ROS 2 Humble packages for the dual-arm KIRO construction robot.

The complete node/topic/service/action and RB controller data flow is documented
in [`docs/ROS_GRAPH.md`](docs/ROS_GRAPH.md). Path-generation equations, MoveIt
conversion, speed scaling, and ros2_control diagrams are in
Every plot is produced
by calling the production functions, so regenerating them after a change is how
you check the document still matches the code:

File: weld_feedback/weld_feedback_20260914_114751_107.log (part 1 of 7)
WELD FEEDBACK LOG
result=completed
started=2026-09-14 11:46:55
ended=2026-09-14 11:47:51
elapsed_seconds=55.417

================ OPERATOR OVERVIEW ================
REQUESTED : 150 A / 15.0 V · FE-SOLID 1.2 mm · LSM · CO2 100%
RX ECHO   : 150 A / 15.0 V · MATCH=YES
CURRENT FB: avg 133.16 · min 4.00 · max 186.00 A
VOLTAGE FB: avg 19.32 · min 3.00 · max 43.50 V
WIRE FEED : avg 6.07 · min 3.30 · max 6.10 m/min
WCR       : DETECTED
SAMPLES   : RX 1386 / welding 1308 / TCP 971
===================================================

[commanded]
current_a=150
voltage_tenths=150
voltage=15.0
material=FE-SOLID
diameter_mm=1.2
mode=LSM
gas=CO2 100%
synergic=False
correction=0.0
pre_gas_s=0.0
post_gas_s=0.0
preflow_seconds=0.0

[rx_setting_echo]
current_a=150
voltage_v=15.0

[rx_welding_setting_echo]
current_a=150
voltage_v=15.0

[execution_conditions]
mode=sequence_execute
run_all=True
touch_io_backend=fastech_ethernet
touch_input_port=4
touch_sensing_output_port=0
fastech_ip=192.168.0.3
fastech_poll_target_hz=100.0
hicomm_source_ip=192.168.1.2
hicomm_welder_ip=192.168.1.10
hicomm_port=60000
gui_velocity_percent=36.95263157894737
gui_speed_mode=scale
gui_tcp_speed_mm_s=10.0
gui_interpolation_step_mm=6.0
seam_wall_offset_mm=0.0
seam_floor_offset_mm=0.0
seam_orientation_mode=Wait poses + fixed World-XYZ tilt
weld_fixed_tilt_x_deg=0.0
weld_fixed_tilt_y_deg=0.0
weld_fixed_tilt_z_deg=-0.0
weld_weave_enabled=False
weld_weave_pattern=sine
weld_weave_amplitude_mm=2.8
weld_weave_cycles=4
weld_weave_samples_per_cycle=8
weld_weave_axis=tool_x
weld_lead_in_mm=0.0
weld_lead_out_mm=5.0
weld_safe_approach_mm=30.0
weld_approach_mode=taught_wait
weld_pre_start_lead_mm=0.0
weld_tcp_speed_mm_s=3.6000000000000005
weld_adaptive_line_energy=False
weld_adaptive_min_percent=85.0
weld_adaptive_max_percent=100.0
weld_adaptive_filter_tau_s=0.7
weld_adaptive_baseline_mm=6.0
weld_arc_off_delay_ms=500.0
weld_arc_stabilize_s=0.0
tcp_tracking.parent_frame=World
tcp_tracking.child_frame=right_manipulator_ee_point
tcp_tracking.timestamp_source=TF_header_stamp
initial_fastech_di0=False
initial_fastech_do0=True
robot_connected.left=True
robot_connected.right=True
robot_connected.head=True
hicomm_connected=True
execution_allowed=True
steps[0].sequence_number=1
steps[0].type=named_pose
steps[0].parallel_slot=1
steps[0].duration=0.0
steps[0].planning_group=right_manipulator
steps[0].velocity_scale=0.3695263157894737
steps[0].tcp_speed_m_s=0.0
steps[0].pose_name=weld_start_wait
steps[0].pose_label=3 · Weld start wait pose
steps[0].touch_guard=False
steps[0].continue_after_touch=False
steps[0].weld_scenario_id=weld-8299288809849
steps[0].weld_scenario_stage=start_wait
steps[0].target_tcp.position_m.x=0.03555377922684433
steps[0].target_tcp.position_m.y=-1.7629982231980013
steps[0].target_tcp.position_m.z=0.6634279946324684
steps[0].target_tcp.orientation_xyzw.x=-0.45144924746906906
steps[0].target_tcp.orientation_xyzw.y=0.7437969507722324
steps[0].target_tcp.orientation_xyzw.z=-0.43211738686962725
steps[0].target_tcp.orientation_xyzw.w=-0.23713759074955934
steps[0].joint_names[0]=right_manipulator_joint1
steps[0].joint_names[1]=right_manipulator_joint2
steps[0].joint_names[2]=right_manipulator_joint3
steps[0].joint_names[3]=right_manipulator_joint4
steps[0].joint_names[4]=right_manipulator_joint5
steps[0].joint_names[5]=right_manipulator_joint6
steps[0].joint_positions_rad[0]=5.0539883923514095
steps[0].joint_positions_rad[1]=1.1962923611377574
steps[0].joint_positions_rad[2]=1.7691810553492973
steps[0].joint_positions_rad[3]=3.479269761903044
steps[0].joint_positions_rad[4]=0.8634793168184542
steps[0].joint_positions_rad[5]=1.5028455052654157
steps[1].sequence_number=2
steps[1].type=motion
steps[1].parallel_slot=2
steps[1].duration=0.0
steps[1].planning_group=right_manipulator
steps[1].velocity_scale=0.3695263157894737
steps[1].tcp_speed_m_s=0.0
steps[1].interpolation_step=0.005
steps[1].path_kind=taught_wait_align_weld_attitude
steps[1].touch_guard=False
steps[1].continue_after_touch=False
steps[1].accept_initial_touch=False
steps[1].weld_scenario_id=weld-8299288809849
steps[1].weld_scenario_stage=start_safe
steps[1].waypoint_count=1
steps[1].waypoints[0].position_m.x=0.03555377922684433
steps[1].waypoints[0].position_m.y=-1.7629982231980013
steps[1].waypoints[0].position_m.z=0.6634279946324684
steps[1].waypoints[0].orientation_xyzw.x=-0.4514482126691748
steps[1].waypoints[0].orientation_xyzw.y=0.7437903121013001
steps[1].waypoints[0].orientation_xyzw.z=-0.43212868422881806
steps[1].waypoints[0].orientation_xyzw.w=-0.23713979667851745
steps[2].sequence_number=3
steps[2].type=motion
steps[2].parallel_slot=3
steps[2].duration=0.0
steps[2].planning_group=right_manipulator
steps[2].velocity_scale=0.3695263157894737
steps[2].tcp_speed_m_s=0.0
steps[2].interpolation_step=0.005
steps[2].path_kind=taught_wait_to_weld_start
steps[2].touch_guard=False
steps[2].continue_after_touch=True
steps[2].accept_initial_touch=False
steps[2].weld_scenario_id=weld-8299288809849
steps[2].weld_scenario_stage=start_contact
steps[2].waypoint_count=1
steps[2].waypoints[0].position_m.x=0.035558048364724315
steps[2].waypoints[0].position_m.y=-1.7630072241246002
steps[2].waypoints[0].position_m.z=0.6585365274538237
steps[2].waypoints[0].orientation_xyzw.x=-0.4514482126691748
steps[2].waypoints[0].orientation_xyzw.y=0.7437903121013001
steps[2].waypoints[0].orientation_xyzw.z=-0.43212868422881806
steps[2].waypoints[0].orientation_xyzw.w=-0.23713979667851745
steps[3].sequence_number=4
steps[3].type=digital_output
steps[3].parallel_slot=4
steps[3].duration=0.0
steps[3].port=0
steps[3].value=False
steps[3].weld_scenario_id=weld-8299288809849
steps[3].weld_scenario_stage=touch_output_off
steps[4].sequence_number=5
steps[4].type=digital_weld
steps[4].parallel_slot=5
steps[4].duration=0.0
steps[4].command=on
steps[4].weld_scenario_id=weld-8299288809849
steps[4].weld_scenario_stage=arc_on
steps[4].arc_stabilize_s=0.0
steps[4].settings.current_a=150
steps[4].settings.voltage_tenths=150
steps[4].settings.voltage=15.0
steps[4].settings.material=FE-SOLID
steps[4].settings.diameter_mm=1.2
steps[4].settings.mode=LSM
steps[4].settings.gas=CO2 100%
steps[4].settings.synergic=False
steps[4].settings.correction=0.0
steps[4].settings.pre_gas_s=0.0
steps[4].settings.post_gas_s=0.0
steps[4].settings.preflow_seconds=0.0
steps[5].sequence_number=6
steps[5].type=motion
steps[5].parallel_slot=5
steps[5].duration=0.0
steps[5].planning_group=right_manipulator
steps[5].velocity_scale=0.3695263157894737
steps[5].tcp_speed_m_s=0.0036000000000000003
steps[5].interpolation_step=0.005
steps[5].path_kind=continuous_lead_to_lead_over_taught_goal_fastech_di0_ignored
steps[5].touch_guard=False
steps[5].weld_scenario_id=weld-8299288809849
steps[5].weld_scenario_stage=weld_motion
steps[5].lead_in_mm=0.0
steps[5].lead_out_mm=5.0
steps[5].linear_motion_profile=True
steps[5].adaptive_line_energy=False
steps[5].adaptive_min_factor=0.85
steps[5].adaptive_max_factor=1.0
steps[5].adaptive_filter_tau_s=0.7
steps[5].adaptive_baseline_mm=6.0
steps[5].adaptive_end_freeze_mm=10.0
steps[5].adaptive_current_deadband_a=8.0
steps[5].adaptive_power_deadband_ratio=0.05
steps[5].adaptive_slew_m_s2=0.00025
steps[5].adaptive_update_period_s=0.5
steps[5].arc_stabilize_s=0.0
steps[5].waypoint_count=2
steps[5].waypoints[0].position_m.x=0.035558048364724315
steps[5].waypoints[0].position_m.y=-1.7630072241246002
steps[5].waypoints[0].position_m.z=0.6585365274538237
steps[5].waypoints[0].orientation_xyzw.x=-0.4514482126691748
steps[5].waypoints[0].orientation_xyzw.y=0.7437903121013001
steps[5].waypoints[0].orientation_xyzw.z=-0.43212868422881806
steps[5].waypoints[0].orientation_xyzw.w=-0.23713979667851745
steps[5].waypoints[1].position_m.x=0.03036123736657022
steps[5].waypoints[1].position_m.y=-1.5745092968464816
steps[5].waypoints[1].position_m.z=0.6608967831339904
steps[5].waypoints[1].orientation_xyzw.x=-0.4514651561103493
steps[5].waypoints[1].orientation_xyzw.y=0.7437968015565868
steps[5].waypoints[1].orientation_xyzw.z=-0.4320924376795807
steps[5].waypoints[1].orientation_xyzw.w=-0.23715323340103767
steps[5].lead_start.position_m.x=0.035558048364724315
steps[5].lead_start.position_m.y=-1.7630072241246002
steps[5].lead_start.position_m.z=0.6585365274538237
steps[5].lead_start.orientation_xyzw.x=-0.4514482126691748
steps[5].lead_start.orientation_xyzw.y=0.7437903121013001
steps[5].lead_start.orientation_xyzw.z=-0.43212868422881806
steps[5].lead_start.orientation_xyzw.w=-0.23713979667851745
steps[5].usable_seam_start.position_m.x=0.035558048364724315
steps[5].usable_seam_start.position_m.y=-1.7630072241246002
steps[5].usable_seam_start.position_m.z=0.6585365274538237
steps[5].usable_seam_start.orientation_xyzw.x=-0.4514482126691748
steps[5].usable_seam_start.orientation_xyzw.y=0.7437903121013001
steps[5].usable_seam_start.orientation_xyzw.z=-0.43212868422881806
steps[5].usable_seam_start.orientation_xyzw.w=-0.23713979667851745
steps[5].usable_seam_goal.position_m.x=0.030499022177162494
steps[5].usable_seam_goal.position_m.y=-1.5795070062525531
steps[5].usable_seam_goal.position_m.z=0.6608342048755245
steps[5].usable_seam_goal.orientation_xyzw.x=-0.4514651561103493
steps[5].usable_seam_goal.orientation_xyzw.y=0.7437968015565868
steps[5].usable_seam_goal.orientation_xyzw.z=-0.4320924376795807
steps[5].usable_seam_goal.orientation_xyzw.w=-0.23715323340103767
steps[5].lead_end.position_m.x=0.03036123736657022
steps[5].lead_end.position_m.y=-1.5745092968464816
steps[5].lead_end.position_m.z=0.6608967831339904
steps[5].lead_end.orientation_xyzw.x=-0.4514651561103493
steps[5].lead_end.orientation_xyzw.y=0.7437968015565868
steps[5].lead_end.orientation_xyzw.z=-0.4320924376795807
steps[5].lead_end.orientation_xyzw.w=-0.23715323340103767
steps[6].sequence_number=7
steps[6].type=digital_weld
steps[6].parallel_slot=5
steps[6].duration=0.0
steps[6].velocity_scale=0.3695263157894737
steps[6].tcp_speed_m_s=0.0036000000000000003
steps[6].command=off
steps[6].weld_scenario_id=weld-8299288809849
steps[6].weld_scenario_stage=arc_off
steps[6].adaptive_line_energy=False
steps[6].trigger_before_goal=True
steps[6].arc_off_delay_s=0.5
steps[6].settings.current_a=150
steps[6].settings.voltage_tenths=150
steps[6].settings.voltage=15.0
steps[6].settings.material=FE-SOLID
steps[6].settings.diameter_mm=1.2
steps[6].settings.mode=LSM
steps[6].settings.gas=CO2 100%
steps[6].settings.synergic=False
steps[6].settings.correction=0.0
steps[6].settings.pre_gas_s=0.0
steps[6].settings.post_gas_s=0.0
steps[6].settings.preflow_seconds=0.0
steps[7].sequence_number=8
steps[7].type=motion
steps[7].parallel_slot=6
steps[7].duration=0.0
steps[7].planning_group=right_manipulator
steps[7].velocity_scale=0.3695263157894737
steps[7].tcp_speed_m_s=0.0
steps[7].interpolation_step=0.005
steps[7].path_kind=weld_end_to_taught_wait_fixed_attitude
steps[7].pose_name=weld_goal_wait
steps[7].pose_label=5 · Weld goal wait pose
steps[7].touch_guard=False
steps[7].continue_after_touch=False
steps[7].weld_scenario_id=weld-8299288809849
steps[7].weld_scenario_stage=goal_wait
steps[7].waypoint_count=1
steps[7].waypoints[0].position_m.x=0.030482001445073292
steps[7].waypoints[0].position_m.y=-1.579495930128774
steps[7].waypoints[0].position_m.z=0.6652763717822316
steps[7].waypoints[0].orientation_xyzw.x=-0.4514651561103493
steps[7].waypoints[0].orientation_xyzw.y=0.7437968015565868
steps[7].waypoints[0].orientation_xyzw.z=-0.4320924376795807
steps[7].waypoints[0].orientation_xyzw.w=-0.23715323340103767
steps[8].sequence_number=9
steps[8].type=named_pose
steps[8].parallel_slot=7
steps[8].duration=0.0
steps[8].planning_group=right_manipulator
steps[8].velocity_scale=0.3695263157894737
steps[8].tcp_speed_m_s=0.0
steps[8].pose_name=weld_finish
steps[8].pose_label=7 · Weld end pose
steps[8].touch_guard=False
steps[8].continue_after_touch=False
steps[8].weld_scenario_id=weld-8299288809849
steps[8].weld_scenario_stage=finish
steps[8].target_tcp.position_m.x=0.030481985415025448
steps[8].target_tcp.position_m.y=-1.5794638403622467
steps[8].target_tcp.position_m.z=0.7023869455098894
steps[8].target_tcp.orientation_xyzw.x=-0.45147309409624453
steps[8].target_tcp.orientation_xyzw.y=0.7437978870162864
steps[8].target_tcp.orientation_xyzw.z=-0.4320835314365064
steps[8].target_tcp.orientation_xyzw.w=-0.23715094441858917
steps[8].joint_names[0]=right_manipulator_joint1
steps[8].joint_names[1]=right_manipulator_joint2
steps[8].joint_names[2]=right_manipulator_joint3
steps[8].joint_names[3]=right_manipulator_joint4
steps[8].joint_names[4]=right_manipulator_joint5
steps[8].joint_names[5]=right_manipulator_joint6
steps[8].joint_positions_rad[0]=5.124612228667003
steps[8].joint_positions_rad[1]=1.1314740828404823
steps[8].joint_positions_rad[2]=2.009594593804838
steps[8].joint_positions_rad[3]=3.5103403297087805
steps[8].joint_positions_rad[4]=1.0303149075192313
steps[8].joint_positions_rad[5]=1.5702723498504234
steps[9].sequence_number=10
steps[9].type=digital_output
steps[9].parallel_slot=8
steps[9].duration=0.0
steps[9].port=0
steps[9].value=True
steps[9].weld_scenario_id=weld-8299288809849
steps[9].weld_scenario_stage=touch_output_on
hicomm_cyclic_period_ms=40.0
arc_wait_recognition=True
arc_wait_main_welding=True
arc_wait_established=True
arc_establishment_timeout_s=5.0

[summary]
rx_samples=1386
welding_samples=1308
wcr_seen=1
current_a.min=4.0
current_a.average=133.15550423402618
current_a.max=186.0
voltage_v.min=3.0
voltage_v.average=19.316896024464754
voltage_v.max=43.5
wire_feed_m_min.min=3.3
wire_feed_m_min.average=6.06786534047451
wire_feed_m_min.max=6.1

[arc_off_control]
arc_established_elapsed_s=0.8175958429983439
delay_s=0.5
speed_source=tcp_setpoint_projected_along_seam
trigger_speed_m_s=0.0036
calculated_pre_off_distance_m=0.0018
seam_length_m=0.18358432129838695
trigger_along_m=0.18178432129838695
actual_along_m=0.18187194189753872
actual_remaining_to_goal_m=0.0017123794008482296
tcp_x_m=0.030565713845309594
tcp_y_m=-1.5812186621478206
tcp_z_m=0.6608605856409737
command_elapsed_s=52.10423357499894
sequence_clear_elapsed_s=55.41548372199941
extinction_current_threshold_a=10.0
feedback_current_extinguished_elapsed_s=52.6939435209988
feedback_extinction_delay_s=0.5897099459998572
feedback_recommended_pre_off_distance_m=0.0021229558055994857
wcr_clear_elapsed_s=53.0967474579993
wcr_clear_delay_s=0.9925138830003561

[adaptive_speed_control]
enabled=False

[adaptive_speed_samples]
elapsed_s event along_mm remaining_mm filtered_current_a filtered_voltage_v power_w line_energy_j_mm governed_speed_mm_s commanded_speed_mm_s

[teaching_snapshot_yaml]
robot_start:
  planning_group: right_manipulator
  joint_state:
    names:
    - right_manipulator_joint1
    - right_manipulator_joint2
    - right_manipulator_joint3
    - right_manipulator_joint4
    - right_manipulator_joint5
    - right_manipulator_joint6
    positions_rad:
    - 5.035029881183354
    - 1.2636964356954448
    - 1.9258673391357821
    - 3.3830883675542873
    - 1.500601525730915
    - 1.8136513181797673
  tcp_pose_world:
    position_m:
      x: 0.01556545751256777
      y: -1.7159808817302935
      z: 0.7627047053950697
    orientation_xyzw:
      x: -0.32362288768645114
      y: 0.6734378245853714
      z: -0.6201634640919881
      w: -0.2390543887667213
weld_wait:
  planning_group: right_manipulator
  joint_state:
    names:
    - right_manipulator_joint1
    - right_manipulator_joint2
    - right_manipulator_joint3
    - right_manipulator_joint4
    - right_manipulator_joint5
    - right_manipulator_joint6
    positions_rad:
    - 5.0539883923514095
    - 1.1589907953295624
    - 1.7920730554474003
    - 3.4834730290515163
    - 0.8498595115296255
    - 1.4963527185278027
  tcp_pose_world:
    position_m:
      x: 0.03548682596294217
      y: -1.762881729602661
      z: 0.6962272742564597
    orientation_xyzw:
      x: -0.4514898308016516
      y: 0.743783752703836
      z: -0.43208294921709756
      w: -0.23716447223888731
weld_start_wait:
  planning_group: right_manipulator
  joint_state:
    names:
    - right_manipulator_joint1
    - right_manipulator_joint2
    - right_manipulator_joint3
    - right_manipulator_joint4
    - right_manipulator_joint5
    - right_manipulator_joint6
    positions_rad:
    - 5.054865637614482
    - 1.191694280357681
    - 1.7741398612990247
    - 3.4792657671614093
    - 0.8633388350709525
    - 1.5038023790450812
  tcp_pose_world:
    position_m:
      x: 0.03615040864238145
      y: -1.7608627822027088
      z: 0.6670023528524693
    orientation_xyzw:
      x: -0.4515076736091037
      y: 0.7439011591499696
      z: -0.4321296601013893
      w: -0.2366766632942172
weld_start:
  planning_group: right_manipulator
  joint_state:
    names:
    - right_manipulator_joint1
    - right_manipulator_joint2
    - right_manipulator_joint3
    - right_manipulator_joint4
    - right_manipulator_joint5
    - right_manipulator_joint6
    positions_rad:
    - 5.05487682289106
    - 1.1949786237720212
    - 1.7718503417098836
    - 3.4789089035753387
    - 0.8638779920336391
    - 1.5036124956593586
  tcp_pose_world:
    position_m:
      x: 0.03616781242667522
      y: -1.760908321220877
      z: 0.664016240876613
    orientation_xyzw:
      x: -0.45183052702318227
      y: 0.7438199716758408
      z: -0.4319169681982245
      w: -0.23670394413392992
weld_goal_wait:
  planning_group: right_manipulator
  joint_state:
    names:
    - right_manipulator_joint1
    - right_manipulator_joint2
    - right_manipulator_joint3
    - right_manipulator_joint4
    - right_manipulator_joint5
    - right_manipulator_joint6
    positions_rad:
    - 5.124612228667003
    - 1.1775125480788455
    - 1.9821423298141376
    - 3.5064028460370986
    - 1.0476861080985727
    - 1.5778928521516307
  tcp_pose_world:
    position_m:
      x: 0.030482001445073292
      y: -1.579495930128774
      z: 0.6652763717822316
    orientation_xyzw:
      x: -0.4515182040924613
      y: 0.7437644293045492
      z: -0.43208015419862433
      w: -0.2371761485101099
weld_end:
  planning_group: right_manipulator
  joint_state:
    names:
    - right_manipulator_joint1
    - right_manipulator_joint2
    - right_manipulator_joint3
    - right_manipulator_joint4
    - right_manipulator_joint5
    - right_manipulator_joint6
    positions_rad:
    - 5.124612228667003
    - 1.1829840125384132
    - 1.9787402746796159
    - 3.5059967139708617
    - 1.0496187641016432
    - 1.5788687675330904
  tcp_pose_world:
    position_m:
      x: 0.030499022177162494
      y: -1.5795070062525531
      z: 0.6608342048755245
    orientation_xyzw:
      x: -0.4514651561103493
      y: 0.7437968015565868
      z: -0.4320924376795807
      w: -0.23715323340103767
weld_finish:
  planning_group: right_manipulator
  joint_state:
    names:
    - right_manipulator_joint1
    - right_manipulator_joint2
    - right_manipulator_joint3
    - right_manipulator_joint4
    - right_manipulator_joint5
    - right_manipulator_joint6
    positions_rad:
    - 5.124612228667003
    - 1.1314740828404823
    - 2.009594593804838
    - 3.5103403297087805
    - 1.0303149075192313
    - 1.5702723498504234
  tcp_pose_world:
    position_m:
      x: 0.030481985415025448
      y: -1.5794638403622467
      z: 0.7023869455098894
    orientation_xyzw:
      x: -0.45147309409624453
      y: 0.7437978870162864
      z: -0.4320835314365064
      w: -0.23715094441858917

[touch_snapshot_yaml]
{}

[samples]
elapsed_s raw0 state arc gas fwd wcr current_a voltage_v wire_feed_m_min set_current_a set_voltage_v error db collision
0.014 0x00 idle 0 0 0 0 0 0.0 0.0 150 15.0 0 0 0
0.053 0x00 idle 0 0 0 0 0 0.0 0.0 150 15.0 0 0 0
0.094 0x09 main_weld 1 1 0 0 0 0.0 0.0 150 15.0 0 0 0
0.142 0x09 main_weld 1 1 0 0 0 0.0 0.0 150 15.0 0 0 0
0.174 0x09 main_weld 1 1 0 0 0 0.0 0.0 150 15.0 0 0 0
0.215 0x09 main_weld 1 1 0 0 0 0.0 0.0 150 15.0 0 0 0
0.253 0x09 main_weld 1 1 0 0 0 0.0 0.0 150 15.0 0 0 0
0.294 0x09 main_weld 1 1 0 0 0 0.0 0.0 150 15.0 0 0 0
0.334 0x09 main_weld 1 1 0 0 0 0.0 0.0 150 15.0 0 0 0
0.374 0x09 main_weld 1 1 0 0 0 0.0 0.0 150 15.0 0 0 0
0.417 0x09 main_weld 1 1 0 0 0 0.0 0.0 150 15.0 0 0 0
0.455 0x09 main_weld 1 1 0 0 0 0.0 0.0 150 15.0 0 0 0
0.495 0x09 main_weld 1 1 0 0 0 0.0 0.0 150 15.0 0 0 0
0.536 0x09 main_weld 1 1 0 0 0 0.0 0.0 150 15.0 0 0 0
0.578 0x09 main_weld 1 1 0 0 0 0.0 0.0 150 15.0 0 0 0
0.615 0x09 main_weld 1 1 0 0 0 0.0 0.0 150 15.0 0 0 0
0.666 0x09 main_weld 1 1 0 0 0 0.0 0.0 150 15.0 0 0 0
0.698 0x09 main_weld 1 1 0 0 0 0.0 0.0 150 15.0 0 0 0
0.734 0x09 main_weld 1 1 0 0 0 0.0 0.0 150 15.0 0 0 0
0.775 0x09 main_weld 1 1 0 0 0 0.0 0.0 150 15.0 0 0 0
0.817 0x2B main_weld 1 1 1 1 0 3.0 6.1 150 15.0 0 0 0
0.859 0x2B main_weld 1 1 1 1 0 3.0 6.1 150 15.0 0 0 0
0.909 0x2B main_weld 1 1 1 1 0 11.9 6.1 150 15.0 0 0 0
0.941 0x2B main_weld 1 1 1 1 186 11.9 6.1 150 15.0 0 0 0
0.979 0x2B main_weld 1 1 1 1 186 11.9 6.1 150 15.0 0 0 0
1.020 0x2B main_weld 1 1 1 1 186 11.9 6.1 150 15.0 0 0 0
1.055 0x2B main_weld 1 1 1 1 186 11.9 6.1 150 15.0 0 0 0
1.102 0x2B main_weld 1 1 1 1 186 16.9 6.1 150 15.0 0 0 0
1.134 0x2B main_weld 1 1 1 1 86 16.9 6.1 150 15.0 0 0 0
1.176 0x2B main_weld 1 1 1 1 86 16.9 6.1 150 15.0 0 0 0
1.222 0x2B main_weld 1 1 1 1 86 16.9 6.1 150 15.0 0 0 0
1.260 0x2B main_weld 1 1 1 1 86 16.9 6.1 150 15.0 0 0 0
1.300 0x2B main_weld 1 1 1 1 160 16.9 6.1 150 15.0 0 0 0
1.338 0x2B main_weld 1 1 1 1 160 16.9 6.1 150 15.0 0 0 0
1.378 0x2B main_weld 1 1 1 1 160 16.9 6.1 150 15.0 0 0 0
1.415 0x2B main_weld 1 1 1 1 159 16.9 6.1 150 15.0 0 0 0
1.459 0x2B main_weld 1 1 1 1 159 16.4 6.1 150 15.0 0 0 0
1.508 0x2B main_weld 1 1 1 1 159 16.4 6.1 150 15.0 0 0 0
1.540 0x2B main_weld 1 1 1 1 159 16.4 6.1 150 15.0 0 0 0
1.575 0x2B main_weld 1 1 1 1 73 16.4 6.1 150 15.0 0 0 0
1.621 0x2B main_weld 1 1 1 1 73 16.4 6.1 150 15.0 0 0 0
1.656 0x2B main_weld 1 1 1 1 73 43.5 6.1 150 15.0 0 0 0
1.698 0x2B main_weld 1 1 1 1 73 43.5 6.1 150 15.0 0 0 0
1.742 0x2B main_weld 1 1 1 1 73 17.9 6.1 150 15.0 0 0 0
1.782 0x2B main_weld 1 1 1 1 130 17.9 6.1 150 15.0 0 0 0
1.821 0x2B main_weld 1 1 1 1 130 17.9 6.1 150 15.0 0 0 0
1.856 0x2B main_weld 1 1 1 1 130 17.9 6.1 150 15.0 0 0 0
1.902 0x2B main_weld 1 1 1 1 130 17.9 6.1 150 15.0 0 0 0
1.934 0x2B main_weld 1 1 1 1 168 16.0 6.1 150 15.0 0 0 0
1.973 0x2B main_weld 1 1 1 1 168 16.0 6.1 150 15.0 0 0 0
2.016 0x2B main_weld 1 1 1 1 168 16.0 6.1 150 15.0 0 0 0
2.055 0x2B main_weld 1 1 1 1 168 16.0 6.1 150 15.0 0 0 0
2.096 0x2B main_weld 1 1 1 1 168 15.9 6.1 150 15.0 0 0 0
2.135 0x2B main_weld 1 1 1 1 146 15.9 6.1 150 15.0 0 0 0
2.176 0x2B main_weld 1 1 1 1 146 15.9 6.1 150 15.0 0 0 0
2.221 0x2B main_weld 1 1 1 1 128 15.9 6.1 150 15.0 0 0 0
2.258 0x2B main_weld 1 1 1 1 128 18.4 6.1 150 15.0 0 0 0
2.295 0x2B main_weld 1 1 1 1 128 18.4 6.1 150 15.0 0 0 0
2.333 0x2B main_weld 1 1 1 1 128 18.4 6.1 150 15.0 0 0 0
2.377 0x2B main_weld 1 1 1 1 138 17.1 6.1 150 15.0 0 0 0
2.418 0x2B main_weld 1 1 1 1 138 17.1 6.1 150 15.0 0 0 0
2.461 0x2B main_weld 1 1 1 1 138 17.1 6.1 150 15.0 0 0 0
2.496 0x2B main_weld 1 1 1 1 138 17.1 6.1 150 15.0 0 0 0
2.534 0x2B main_weld 1 1 1 1 138 17.2 6.1 150 15.0 0 0 0
2.574 0x2B main_weld 1 1 1 1 105 17.2 6.1 150 15.0 0 0 0
2.624 0x2B main_weld 1 1 1 1 105 17.2 6.1 150 15.0 0 0 0
2.660 0x2B main_weld 1 1 1 1 174 17.2 6.1 150 15.0 0 0 0
2.696 0x2B main_weld 1 1 1 1 174 17.2 6.1 150 15.0 0 0 0
2.734 0x2B main_weld 1 1 1 1 174 16.0 6.1 150 15.0 0 0 0
2.776 0x2B main_weld 1 1 1 1 174 16.0 6.1 150 15.0 0 0 0
2.815 0x2B main_weld 1 1 1 1 174 16.0 6.1 150 15.0 0 0 0
2.856 0x2B main_weld 1 1 1 1 67 16.0 6.1 150 15.0 0 0 0
2.905 0x2B main_weld 1 1 1 1 67 17.6 6.1 150 15.0 0 0 0
2.933 0x2B main_weld 1 1 1 1 67 17.6 6.1 150 15.0 0 0 0
2.975 0x2B main_weld 1 1 1 1 67 32.8 6.1 150 15.0 0 0 0
3.019 0x2B main_weld 1 1 1 1 109 32.8 6.1 150 15.0 0 0 0
3.059 0x2B main_weld 1 1 1 1 109 32.8 6.1 150 15.0 0 0 0
3.101 0x2B main_weld 1 1 1 1 109 32.8 6.1 150 15.0 0 0 0
3.133 0x2B main_weld 1 1 1 1 109 32.8 6.1 150 15.0 0 0 0
3.173 0x2B main_weld 1 1 1 1 109 33.6 6.1 150 15.0 0 0 0
3.226 0x2B main_weld 1 1 1 1 141 33.6 6.1 150 15.0 0 0 0
3.255 0x2B main_weld 1 1 1 1 141 33.6 6.1 150 15.0 0 0 0
3.303 0x2B main_weld 1 1 1 1 138 33.6 6.1 150 15.0 0 0 0
3.335 0x2B main_weld 1 1 1 1 138 33.6 6.1 150 15.0 0 0 0
3.378 0x2B main_weld 1 1 1 1 138 26.7 6.1 150 15.0 0 0 0
3.418 0x2B main_weld 1 1 1 1 138 26.7 6.1 150 15.0 0 0 0
3.468 0x2B main_weld 1 1 1 1 124 26.7 6.1 150 15.0 0 0 0
3.507 0x2B main_weld 1 1 1 1 124 26.7 6.1 150 15.0 0 0 0
3.537 0x2B main_weld 1 1 1 1 124 17.6 6.1 150 15.0 0 0 0
3.576 0x2B main_weld 1 1 1 1 124 17.6 6.1 150 15.0 0 0 0
3.620 0x2B main_weld 1 1 1 1 124 16.5 6.1 150 15.0 0 0 0
3.656 0x2B main_weld 1 1 1 1 128 16.5 6.1 150 15.0 0 0 0
3.696 0x2B main_weld 1 1 1 1 128 16.5 6.1 150 15.0 0 0 0
3.735 0x2B main_weld 1 1 1 1 128 16.5 6.1 150 15.0 0 0 0
3.775 0x2B main_weld 1 1 1 1 128 16.5 6.1 150 15.0 0 0 0
3.814 0x2B main_weld 1 1 1 1 159 15.8 6.1 150 15.0 0 0 0
3.855 0x2B main_weld 1 1 1 1 159 15.8 6.1 150 15.0 0 0 0
3.894 0x2B main_weld 1 1 1 1 159 15.8 6.1 150 15.0 0 0 0
3.938 0x2B main_weld 1 1 1 1 159 15.8 6.1 150 15.0 0 0 0
3.974 0x2B main_weld 1 1 1 1 159 17.2 6.1 150 15.0 0 0 0
4.016 0x2B main_weld 1 1 1 1 152 17.2 6.1 150 15.0 0 0 0
4.054 0x2B main_weld 1 1 1 1 152 17.2 6.1 150 15.0 0 0 0
4.096 0x2B main_weld 1 1 1 1 81 17.2 6.1 150 15.0 0 0 0
4.136 0x2B main_weld 1 1 1 1 81 17.2 6.1 150 15.0 0 0 0
4.177 0x2B main_weld 1 1 1 1 81 17.6 6.1 150 15.0 0 0 0
4.216 0x2B main_weld 1 1 1 1 81 17.6 6.1 150 15.0 0 0 0
4.255 0x2B main_weld 1 1 1 1 81 17.6 6.1 150 15.0 0 0 0
4.301 0x2B main_weld 1 1 1 1 151 17.6 6.1 150 15.0 0 0 0
4.338 0x2B main_weld 1 1 1 1 151 16.2 6.1 150 15.0 0 0 0
4.374 0x2B main_weld 1 1 1 1 151 16.2 6.1 150 15.0 0 0 0
4.418 0x2B main_weld 1 1 1 1 151 16.0 6.1 150 15.0 0 0 0
4.458 0x2B main_weld 1 1 1 1 168 16.0 6.1 150 15.0 0 0 0
4.495 0x2B main_weld 1 1 1 1 168 16.0 6.1 150 15.0 0 0 0
4.534 0x2B main_weld 1 1 1 1 168 16.0 6.1 150 15.0 0 0 0
4.577 0x2B main_weld 1 1 1 1 168 16.0 6.1 150 15.0 0 0 0
4.621 0x2B main_weld 1 1 1 1 168 16.3 6.1 150 15.0 0 0 0
4.656 0x2B main_weld 1 1 1 1 121 16.3 6.1 150 15.0 0 0 0
4.696 0x2B main_weld 1 1 1 1 121 16.3 6.1 150 15.0 0 0 0
4.734 0x2B main_weld 1 1 1 1 153 16.3 6.1 150 15.0 0 0 0
4.775 0x2B main_weld 1 1 1 1 153 16.2 6.1 150 15.0 0 0 0
4.817 0x2B main_weld 1 1 1 1 153 16.2 6.1 150 15.0 0 0 0
4.854 0x2B main_weld 1 1 1 1 153 16.2 6.1 150 15.0 0 0 0
4.898 0x2B main_weld 1 1 1 1 152 16.3 6.1 150 15.0 0 0 0
4.939 0x2B main_weld 1 1 1 1 152 16.3 6.1 150 15.0 0 0 0
4.974 0x2B main_weld 1 1 1 1 152 16.3 6.1 150 15.0 0 0 0
5.013 0x2B main_weld 1 1 1 1 152 16.3 6.1 150 15.0 0 0 0
5.054 0x2B main_weld 1 1 1 1 152 18.1 3.3 150 15.0 0 0 0
5.094 0x2B main_weld 1 1 1 1 62 18.1 3.3 150 15.0 0 0 0
5.134 0x2B main_weld 1 1 1 1 62 18.1 3.3 150 15.0 0 0 0
5.182 0x2B main_weld 1 1 1 1 8 18.1 3.3 150 15.0 0 0 0
5.215 0x2B main_weld 1 1 1 1 8 18.1 3.3 150 15.0 0 0 0
5.253 0x2B main_weld 1 1 1 1 8 20.9 3.3 150 15.0 0 0 0
5.297 0x2B main_weld 1 1 1 1 8 20.9 3.3 150 15.0 0 0 0
5.334 0x2B main_weld 1 1 1 1 8 20.9 3.3 150 15.0 0 0 0
5.376 0x2B main_weld 1 1 1 1 6 20.9 3.3 150 15.0 0 0 0
5.416 0x2B main_weld 1 1 1 1 6 26.1 3.3 150 15.0 0 0 0
5.458 0x2B main_weld 1 1 1 1 6 26.1 3.3 150 15.0 0 0 0
5.498 0x2B main_weld 1 1 1 1 6 26.1 3.3 150 15.0 0 0 0
5.535 0x2B main_weld 1 1 1 1 4 26.1 3.3 150 15.0 0 0 0
5.575 0x2B main_weld 1 1 1 1 4 26.1 3.3 150 15.0 0 0 0
5.617 0x2B main_weld 1 1 1 1 4 28.4 3.3 150 15.0 0 0 0
5.658 0x2B main_weld 1 1 1 1 4 28.4 6.1 150 15.0 0 0 0
5.695 0x2B main_weld 1 1 1 1 4 28.4 6.1 150 15.0 0 0 0
5.738 0x2B main_weld 1 1 1 1 132 28.4 6.1 150 15.0 0 0 0
5.778 0x2B main_weld 1 1 1 1 132 28.0 6.1 150 15.0 0 0 0
5.825 0x2B main_weld 1 1 1 1 132 28.0 6.1 150 15.0 0 0 0
5.858 0x2B main_weld 1 1 1 1 132 16.3 6.1 150 15.0 0 0 0
5.900 0x2B main_weld 1 1 1 1 165 16.3 6.1 150 15.0 0 0 0
5.951 0x2B main_weld 1 1 1 1 165 16.3 6.1 150 15.0 0 0 0
5.975 0x2B main_weld 1 1 1 1 165 16.3 6.1 150 15.0 0 0 0
6.015 0x2B main_weld 1 1 1 1 165 16.3 6.1 150 15.0 0 0 0
6.056 0x2B main_weld 1 1 1 1 165 17.3 6.1 150 15.0 0 0 0
6.100 0x2B main_weld 1 1 1 1 148 17.3 6.1 150 15.0 0 0 0
6.135 0x2B main_weld 1 1 1 1 148 17.3 6.1 150 15.0 0 0 0
6.178 0x2B main_weld 1 1 1 1 118 17.3 6.1 150 15.0 0 0 0
6.221 0x2B main_weld 1 1 1 1 118 16.7 6.1 150 15.0 0 0 0
6.254 0x2B main_weld 1 1 1 1 118 16.7 6.1 150 15.0 0 0 0
6.299 0x2B main_weld 1 1 1 1 118 16.7 6.1 150 15.0 0 0 0
6.333 0x2B main_weld 1 1 1 1 118 16.6 6.1 150 15.0 0 0 0
6.378 0x2B main_weld 1 1 1 1 133 16.6 6.1 150 15.0 0 0 0
6.419 0x2B main_weld 1 1 1 1 133 16.6 6.1 150 15.0 0 0 0
6.459 0x2B main_weld 1 1 1 1 133 16.6 6.1 150 15.0 0 0 0
6.502 0x2B main_weld 1 1 1 1 133 16.0 6.1 150 15.0 0 0 0
6.552 0x2B main_weld 1 1 1 1 176 16.0 6.1 150 15.0 0 0 0
6.580 0x2B main_weld 1 1 1 1 176 16.0 6.1 150 15.0 0 0 0
6.614 0x2B main_weld 1 1 1 1 176 16.0 6.1 150 15.0 0 0 0
6.653 0x2B main_weld 1 1 1 1 176 16.0 6.1 150 15.0 0 0 0
6.695 0x2B main_weld 1 1 1 1 171 15.6 6.1 150 15.0 0 0 0
6.734 0x2B main_weld 1 1 1 1 171 15.6 6.1 150 15.0 0 0 0
6.775 0x2B main_weld 1 1 1 1 171 15.6 6.1 150 15.0 0 0 0
6.819 0x2B main_weld 1 1 1 1 136 15.6 6.1 150 15.0 0 0 0
6.856 0x2B main_weld 1 1 1 1 136 16.7 6.1 150 15.0 0 0 0
6.896 0x2B main_weld 1 1 1 1 136 16.7 6.1 150 15.0 0 0 0
6.939 0x2B main_weld 1 1 1 1 136 16.7 6.1 150 15.0 0 0 0
6.975 0x2B main_weld 1 1 1 1 150 16.2 6.1 150 15.0 0 0 0
7.015 0x2B main_weld 1 1 1 1 150 16.2 6.1 150 15.0 0 0 0
7.055 0x2B main_weld 1 1 1 1 150 16.2 6.1 150 15.0 0 0 0
7.097 0x2B main_weld 1 1 1 1 150 16.2 6.1 150 15.0 0 0 0
7.137 0x2B main_weld 1 1 1 1 150 16.7 6.1 150 15.0 0 0 0
7.175 0x2B main_weld 1 1 1 1 127 16.7 6.1 150 15.0 0 0 0
7.222 0x2B main_weld 1 1 1 1 127 16.7 6.1 150 15.0 0 0 0
7.257 0x2B main_weld 1 1 1 1 127 16.7 6.1 150 15.0 0 0 0
7.305 0x2B main_weld 1 1 1 1 127 15.9 6.1 150 15.0 0 0 0
7.335 0x2B main_weld 1 1 1 1 157 15.9 6.1 150 15.0 0 0 0
7.375 0x2B main_weld 1 1 1 1 157 15.9 6.1 150 15.0 0 0 0
7.416 0x2B main_weld 1 1 1 1 157 15.9 6.1 150 15.0 0 0 0
7.456 0x2B main_weld 1 1 1 1 156 15.9 6.1 150 15.0 0 0 0
7.497 0x2B main_weld 1 1 1 1 156 16.1 6.1 150 15.0 0 0 0
7.537 0x2B main_weld 1 1 1 1 156 16.1 6.1 150 15.0 0 0 0
7.574 0x2B main_weld 1 1 1 1 156 15.9 6.1 150 15.0 0 0 0
7.616 0x2B main_weld 1 1 1 1 159 15.9 6.1 150 15.0 0 0 0
7.656 0x2B main_weld 1 1 1 1 159 15.9 6.1 150 15.0 0 0 0
7.705 0x2B main_weld 1 1 1 1 159 15.9 6.1 150 15.0 0 0 0
7.736 0x2B main_weld 1 1 1 1 159 15.9 6.1 150 15.0 0 0 0
7.775 0x2B main_weld 1 1 1 1 159 15.7 6.1 150 15.0 0 0 0
7.815 0x2B main_weld 1 1 1 1 175 15.7 6.1 150 15.0 0 0 0
7.855 0x2B main_weld 1 1 1 1 175 15.7 6.1 150 15.0 0 0 0
7.894 0x2B main_weld 1 1 1 1 175 15.7 6.1 150 15.0 0 0 0
7.937 0x2B main_weld 1 1 1 1 175 16.2 6.1 150 15.0 0 0 0
7.975 0x2B main_weld 1 1 1 1 180 16.2 6.1 150 15.0 0 0 0
8.016 0x2B main_weld 1 1 1 1 180 16.2 6.1 150 15.0 0 0 0
8.053 0x2B main_weld 1 1 1 1 145 16.2 6.1 150 15.0 0 0 0
8.097 0x2B main_weld 1 1 1 1 145 16.2 6.1 150 15.0 0 0 0
8.135 0x2B main_weld 1 1 1 1 145 16.4 6.1 150 15.0 0 0 0
8.175 0x2B main_weld 1 1 1 1 145 16.4 6.1 150 15.0 0 0 0
8.213 0x2B main_weld 1 1 1 1 145 16.4 6.1 150 15.0 0 0 0
8.257 0x2B main_weld 1 1 1 1 84 16.4 6.1 150 15.0 0 0 0
8.294 0x2B main_weld 1 1 1 1 84 17.5 6.1 150 15.0 0 0 0
8.336 0x2B main_weld 1 1 1 1 84 17.5 6.1 150 15.0 0 0 0
8.373 0x2B main_weld 1 1 1 1 84 17.5 6.1 150 15.0 0 0 0
8.424 0x2B main_weld 1 1 1 1 132 16.6 6.1 150 15.0 0 0 0
8.464 0x2B main_weld 1 1 1 1 132 16.6 6.1 150 15.0 0 0 0
8.502 0x2B main_weld 1 1 1 1 132 16.6 6.1 150 15.0 0 0 0
8.538 0x2B main_weld 1 1 1 1 132 16.6 6.1 150 15.0 0 0 0
8.573 0x2B main_weld 1 1 1 1 132 26.1 6.1 150 15.0 0 0 0
8.614 0x2B main_weld 1 1 1 1 159 26.1 6.1 150 15.0 0 0 0
8.654 0x2B main_weld 1 1 1 1 159 26.1 6.1 150 15.0 0 0 0
8.698 0x2B main_weld 1 1 1 1 165 26.1 6.1 150 15.0 0 0 0
8.743 0x2B main_weld 1 1 1 1 165 26.1 6.1 150 15.0 0 0 0
8.785 0x2B main_weld 1 1 1 1 165 26.1 6.1 150 15.0 0 0 0
8.821 0x2B main_weld 1 1 1 1 165 26.1 6.1 150 15.0 0 0 0
8.855 0x2B main_weld 1 1 1 1 123 16.4 6.1 150 15.0 0 0 0
8.898 0x2B main_weld 1 1 1 1 123 16.4 6.1 150 15.0 0 0 0
8.937 0x2B main_weld 1 1 1 1 123 16.4 6.1 150 15.0 0 0 0
8.975 0x2B main_weld 1 1 1 1 123 16.4 6.1 150 15.0 0 0 0
9.017 0x2B main_weld 1 1 1 1 123 38.6 6.1 150 15.0 0 0 0
9.057 0x2B main_weld 1 1 1 1 112 38.6 6.1 150 15.0 0 0 0
9.099 0x2B main_weld 1 1 1 1 112 38.6 6.1 150 15.0 0 0 0
9.134 0x2B main_weld 1 1 1 1 112 38.6 6.1 150 15.0 0 0 0
9.174 0x2B main_weld 1 1 1 1 112 38.6 6.1 150 15.0 0 0 0
9.213 0x2B main_weld 1 1 1 1 112 38.4 6.1 150 15.0 0 0 0
9.254 0x2B main_weld 1 1 1 1 128 38.4 6.1 150 15.0 0 0 0
9.294 0x2B main_weld 1 1 1 1 128 38.4 6.1 150 15.0 0 0 0
9.340 0x2B main_weld 1 1 1 1 140 38.4 6.1 150 15.0 0 0 0
9.380 0x2B main_weld 1 1 1 1 140 33.7 6.1 150 15.0 0 0 0
9.415 0x2B main_weld 1 1 1 1 140 33.7 6.1 150 15.0 0 0 0
9.457 0x2B main_weld 1 1 1 1 140 31.9 6.1 150 15.0 0 0 0
9.496 0x2B main_weld 1 1 1 1 109 31.9 6.1 150 15.0 0 0 0
9.534 0x2B main_weld 1 1 1 1 109 31.9 6.1 150 15.0 0 0 0
9.580 0x2B main_weld 1 1 1 1 109 31.9 6.1 150 15.0 0 0 0
9.619 0x2B main_weld 1 1 1 1 109 31.9 6.1 150 15.0 0 0 0
9.661 0x2B main_weld 1 1 1 1 109 16.6 6.1 150 15.0 0 0 0
9.695 0x2B main_weld 1 1 1 1 135 16.6 6.1 150 15.0 0 0 0
9.735 0x2B main_weld 1 1 1 1 135 16.6 6.1 150 15.0 0 0 0
9.774 0x2B main_weld 1 1 1 1 135 16.6 6.1 150 15.0 0 0 0
9.817 0x2B main_weld 1 1 1 1 135 16.6 6.1 150 15.0 0 0 0
9.855 0x2B main_weld 1 1 1 1 109 17.8 6.1 150 15.0 0 0 0
9.899 0x2B main_weld 1 1 1 1 109 17.8 6.1 150 15.0 0 0 0
9.935 0x2B main_weld 1 1 1 1 109 17.8 6.1 150 15.0 0 0 0
9.973 0x2B main_weld 1 1 1 1 109 17.8 6.1 150 15.0 0 0 0
10.015 0x2B main_weld 1 1 1 1 109 17.7 6.1 150 15.0 0 0 0
10.056 0x2B main_weld 1 1 1 1 156 17.7 6.1 150 15.0 0 0 0
10.096 0x2B main_weld 1 1 1 1 156 17.7 6.1 150 15.0 0 0 0
10.136 0x2B main_weld 1 1 1 1 144 17.7 6.1 150 15.0 0 0 0
10.176 0x2B main_weld 1 1 1 1 144 18.3 6.1 150 15.0 0 0 0
10.217 0x2B main_weld 1 1 1 1 144 18.3 6.1 150 15.0 0 0 0
10.255 0x2B main_weld 1 1 1 1 144 18.3 6.1 150 15.0 0 0 0
10.297 0x2B main_weld 1 1 1 1 144 17.4 6.1 150 15.0 0 0 0
10.335 0x2B main_weld 1 1 1 1 68 17.4 6.1 150 15.0 0 0 0
10.374 0x2B main_weld 1 1 1 1 68 17.4 6.1 150 15.0 0 0 0
10.416 0x2B main_weld 1 1 1 1 68 17.4 6.1 150 15.0 0 0 0
10.459 0x2B main_weld 1 1 1 1 68 16.5 6.1 150 15.0 0 0 0
10.505 0x2B main_weld 1 1 1 1 135 16.5 6.1 150 15.0 0 0 0
10.532 0x2B main_weld 1 1 1 1 135 16.5 6.1 150 15.0 0 0 0
10.575 0x2B main_weld 1 1 1 1 165 16.5 6.1 150 15.0 0 0 0
10.622 0x2B main_weld 1 1 1 1 165 16.5 6.1 150 15.0 0 0 0
10.663 0x2B main_weld 1 1 1 1 165 16.1 6.1 150 15.0 0 0 0
10.701 0x2B main_weld 1 1 1 1 165 16.1 6.1 150 15.0 0 0 0
10.744 0x2B main_weld 1 1 1 1 165 16.5 6.1 150 15.0 0 0 0
10.779 0x2B main_weld 1 1 1 1 103 16.5 6.1 150 15.0 0 0 0
10.815 0x2B main_weld 1 1 1 1 103 16.5 6.1 150 15.0 0 0 0
10.858 0x2B main_weld 1 1 1 1 103 16.5 6.1 150 15.0 0 0 0
10.910 0x2B main_weld 1 1 1 1 103 16.5 6.1 150 15.0 0 0 0
10.946 0x2B main_weld 1 1 1 1 120 35.5 6.1 150 15.0 0 0 0
10.982 0x2B main_weld 1 1 1 1 120 35.5 6.1 150 15.0 0 0 0
11.018 0x2B main_weld 1 1 1 1 120 35.5 6.1 150 15.0 0 0 0
11.055 0x2B main_weld 1 1 1 1 120 35.5 6.1 150 15.0 0 0 0
11.099 0x2B main_weld 1 1 1 1 120 21.1 6.1 150 15.0 0 0 0
11.135 0x2B main_weld 1 1 1 1 145 21.1 6.1 150 15.0 0 0 0
11.173 0x2B main_weld 1 1 1 1 145 21.1 6.1 150 15.0 0 0 0
11.215 0x2B main_weld 1 1 1 1 148 21.1 6.1 150 15.0 0 0 0
11.255 0x2B main_weld 1 1 1 1 148 21.1 6.1 150 15.0 0 0 0
11.300 0x2B main_weld 1 1 1 1 148 16.6 6.1 150 15.0 0 0 0
11.346 0x2B main_weld 1 1 1 1 148 16.6 6.1 150 15.0 0 0 0
11.374 0x2B main_weld 1 1 1 1 148 20.0 6.1 150 15.0 0 0 0
11.414 0x2B main_weld 1 1 1 1 80 20.0 6.1 150 15.0 0 0 0
11.456 0x2B main_weld 1 1 1 1 80 20.0 6.1 150 15.0 0 0 0
11.497 0x2B main_weld 1 1 1 1 80 20.0 6.1 150 15.0 0 0 0
11.533 0x2B main_weld 1 1 1 1 80 16.4 6.1 150 15.0 0 0 0
11.576 0x2B main_weld 1 1 1 1 145 16.4 6.1 150 15.0 0 0 0
11.615 0x2B main_weld 1 1 1 1 145 16.4 6.1 150 15.0 0 0 0
11.657 0x2B main_weld 1 1 1 1 145 16.4 6.1 150 15.0 0 0 0
11.696 0x2B main_weld 1 1 1 1 145 16.4 6.1 150 15.0 0 0 0
11.734 0x2B main_weld 1 1 1 1 145 16.3 6.1 150 15.0 0 0 0
11.774 0x2B main_weld 1 1 1 1 145 16.3 6.1 150 15.0 0 0 0
11.815 0x2B main_weld 1 1 1 1 145 16.3 6.1 150 15.0 0 0 0
11.856 0x2B main_weld 1 1 1 1 140 16.3 6.1 150 15.0 0 0 0
11.896 0x2B main_weld 1 1 1 1 140 16.4 6.1 150 15.0 0 0 0
11.937 0x2B main_weld 1 1 1 1 129 16.4 6.1 150 15.0 0 0 0
11.976 0x2B main_weld 1 1 1 1 129 16.4 6.1 150 15.0 0 0 0
12.013 0x2B main_weld 1 1 1 1 130 16.4 6.1 150 15.0 0 0 0
12.055 0x2B main_weld 1 1 1 1 130 16.4 6.1 150 15.0 0 0 0
12.096 0x2B main_weld 1 1 1 1 130 17.5 6.1 150 15.0 0 0 0
12.134 0x2B main_weld 1 1 1 1 130 17.5 6.1 150 15.0 0 0 0
12.177 0x2B main_weld 1 1 1 1 130 17.0 6.1 150 15.0 0 0 0
12.216 0x2B main_weld 1 1 1 1 110 17.0 6.1 150 15.0 0 0 0
12.255 0x2B main_weld 1 1 1 1 110 17.0 6.1 150 15.0 0 0 0
12.300 0x2B main_weld 1 1 1 1 110 17.0 6.1 150 15.0 0 0 0
12.335 0x2B main_weld 1 1 1 1 110 29.9 6.1 150 15.0 0 0 0
12.374 0x2B main_weld 1 1 1 1 153 29.9 6.1 150 15.0 0 0 0
12.416 0x2B main_weld 1 1 1 1 153 29.9 6.1 150 15.0 0 0 0
12.460 0x2B main_weld 1 1 1 1 153 29.9 6.1 150 15.0 0 0 0
12.496 0x2B main_weld 1 1 1 1 128 29.9 6.1 150 15.0 0 0 0
12.537 0x2B main_weld 1 1 1 1 128 24.9 6.1 150 15.0 0 0 0
12.579 0x2B main_weld 1 1 1 1 128 24.9 6.1 150 15.0 0 0 0
12.614 0x2B main_weld 1 1 1 1 128 30.9 6.1 150 15.0 0 0 0
12.654 0x2B main_weld 1 1 1 1 120 30.9 6.1 150 15.0 0 0 0
12.695 0x2B main_weld 1 1 1 1 120 30.9 6.1 150 15.0 0 0 0
12.734 0x2B main_weld 1 1 1 1 120 30.9 6.1 150 15.0 0 0 0
12.773 0x2B main_weld 1 1 1 1 120 30.9 6.1 150 15.0 0 0 0
12.821 0x2B main_weld 1 1 1 1 135 16.2 6.1 150 15.0 0 0 0
12.857 0x2B main_weld 1 1 1 1 135 16.2 6.1 150 15.0 0 0 0
12.898 0x2B main_weld 1 1 1 1 135 16.2 6.1 150 15.0 0 0 0
12.935 0x2B main_weld 1 1 1 1 135 16.2 6.1 150 15.0 0 0 0
12.974 0x2B main_weld 1 1 1 1 135 16.9 6.1 150 15.0 0 0 0
13.019 0x2B main_weld 1 1 1 1 105 16.9 6.1 150 15.0 0 0 0
13.057 0x2B main_weld 1 1 1 1 105 16.9 6.1 150 15.0 0 0 0
13.097 0x2B main_weld 1 1 1 1 133 16.9 6.1 150 15.0 0 0 0
13.135 0x2B main_weld 1 1 1 1 133 16.9 6.1 150 15.0 0 0 0
13.182 0x2B main_weld 1 1 1 1 133 16.2 6.1 150 15.0 0 0 0
13.214 0x2B main_weld 1 1 1 1 133 16.2 6.1 150 15.0 0 0 0
13.253 0x2B main_weld 1 1 1 1 133 16.2 6.1 150 15.0 0 0 0
13.294 0x2B main_weld 1 1 1 1 180 16.2 6.1 150 15.0 0 0 0
13.334 0x2B main_weld 1 1 1 1 180 15.8 6.1 150 15.0 0 0 0
13.374 0x2B main_weld 1 1 1 1 180 15.8 6.1 150 15.0 0 0 0
13.416 0x2B main_weld 1 1 1 1 180 15.8 6.1 150 15.0 0 0 0
13.461 0x2B main_weld 1 1 1 1 139 16.2 6.1 150 15.0 0 0 0
13.496 0x2B main_weld 1 1 1 1 139 16.2 6.1 150 15.0 0 0 0
13.539 0x2B main_weld 1 1 1 1 139 16.2 6.1 150 15.0 0 0 0
13.577 0x2B main_weld 1 1 1 1 139 16.2 6.1 150 15.0 0 0 0
13.614 0x2B main_weld 1 1 1 1 139 16.4 6.1 150 15.0 0 0 0
13.655 0x2B main_weld 1 1 1 1 120 16.4 6.1 150 15.0 0 0 0
13.705 0x2B main_weld 1 1 1 1 120 16.4 6.1 150 15.0 0 0 0
13.733 0x2B main_weld 1 1 1 1 120 16.4 6.1 150 15.0 0 0 0
13.773 0x2B main_weld 1 1 1 1 120 16.4 6.1 150 15.0 0 0 0
13.817 0x2B main_weld 1 1 1 1 140 16.2 6.1 150 15.0 0 0 0
13.863 0x2B main_weld 1 1 1 1 140 16.2 6.1 150 15.0 0 0 0
13.900 0x2B main_weld 1 1 1 1 140 16.2 6.1 150 15.0 0 0 0
13.935 0x2B main_weld 1 1 1 1 163 16.2 6.1 150 15.0 0 0 0
13.980 0x2B main_weld 1 1 1 1 163 16.0 6.1 150 15.0 0 0 0
14.018 0x2B main_weld 1 1 1 1 163 16.0 6.1 150 15.0 0 0 0
14.061 0x2B main_weld 1 1 1 1 163 16.2 6.1 150 15.0 0 0 0
14.102 0x2B main_weld 1 1 1 1 141 16.2 6.1 150 15.0 0 0 0
14.137 0x2B main_weld 1 1 1 1 141 16.2 6.1 150 15.0 0 0 0
14.177 0x2B main_weld 1 1 1 1 141 16.2 6.1 150 15.0 0 0 0
14.220 0x2B main_weld 1 1 1 1 141 16.2 6.1 150 15.0 0 0 0
14.265 0x2B main_weld 1 1 1 1 141 16.1 6.1 150 15.0 0 0 0
14.297 0x2B main_weld 1 1 1 1 145 16.1 6.1 150 15.0 0 0 0
