Repository: songwookim/202607_kiro_construction_robotics

# KIRO Construction Robotics

ROS 2 Humble packages for the dual-arm KIRO construction robot.

The complete node/topic/service/action and RB controller data flow is documented
in [`docs/ROS_GRAPH.md`](docs/ROS_GRAPH.md). Path-generation equations, MoveIt
conversion, speed scaling, and ros2_control diagrams are in
Every plot is produced
by calling the production functions, so regenerating them after a change is how
you check the document still matches the code:

File: weld_feedback/weld_feedback_20260914_113921_489.log (part 1 of 7)
WELD FEEDBACK LOG
result=completed
started=2026-09-14 11:38:24
ended=2026-09-14 11:39:21
elapsed_seconds=56.885

================ OPERATOR OVERVIEW ================
REQUESTED : 100 A / 10.0 V · FE-SOLID 1.2 mm · LSM · CO2 100%
RX ECHO   : 100 A / 10.0 V · MATCH=YES
CURRENT FB: avg 82.42 · min 3.00 · max 205.00 A
VOLTAGE FB: avg 15.03 · min 3.00 · max 57.10 V
WIRE FEED : avg 3.20 · min 3.20 · max 3.20 m/min
WCR       : DETECTED
SAMPLES   : RX 1423 / welding 1344 / TCP 998
===================================================

[commanded]
current_a=100
voltage_tenths=100
voltage=10.0
material=FE-SOLID
diameter_mm=1.2
mode=LSM
gas=CO2 100%
synergic=False
correction=0.0
pre_gas_s=0.0
post_gas_s=0.0
preflow_seconds=0.0

[rx_setting_echo]
current_a=100
voltage_v=10.0

[rx_welding_setting_echo]
current_a=100
voltage_v=10.0

[execution_conditions]
mode=sequence_execute
run_all=True
touch_io_backend=fastech_ethernet
touch_input_port=4
touch_sensing_output_port=0
fastech_ip=192.168.0.3
fastech_poll_target_hz=100.0
hicomm_source_ip=192.168.1.2
hicomm_welder_ip=192.168.1.10
hicomm_port=60000
gui_velocity_percent=36.95263157894737
gui_speed_mode=scale
gui_tcp_speed_mm_s=10.0
gui_interpolation_step_mm=5.0
seam_wall_offset_mm=0.0
seam_floor_offset_mm=0.0
seam_orientation_mode=Wait poses + fixed World-XYZ tilt
weld_fixed_tilt_x_deg=0.0
weld_fixed_tilt_y_deg=0.0
weld_fixed_tilt_z_deg=-0.0
weld_weave_enabled=False
weld_weave_pattern=sine
weld_weave_amplitude_mm=2.8
weld_weave_cycles=4
weld_weave_samples_per_cycle=8
weld_weave_axis=tool_x
weld_lead_in_mm=0.0
weld_lead_out_mm=5.0
weld_safe_approach_mm=30.0
weld_approach_mode=taught_wait
weld_pre_start_lead_mm=0.0
weld_tcp_speed_mm_s=3.5
weld_adaptive_line_energy=False
weld_adaptive_min_percent=85.0
weld_adaptive_max_percent=100.0
weld_adaptive_filter_tau_s=0.7
weld_adaptive_baseline_mm=6.0
weld_arc_off_delay_ms=500.0
weld_arc_stabilize_s=0.0
tcp_tracking.parent_frame=World
tcp_tracking.child_frame=right_manipulator_ee_point
tcp_tracking.timestamp_source=TF_header_stamp
initial_fastech_di0=False
initial_fastech_do0=True
robot_connected.left=True
robot_connected.right=True
robot_connected.head=True
hicomm_connected=True
execution_allowed=True
steps[0].sequence_number=1
steps[0].type=named_pose
steps[0].parallel_slot=1
steps[0].duration=0.0
steps[0].planning_group=right_manipulator
steps[0].velocity_scale=0.3695263157894737
steps[0].tcp_speed_m_s=0.0
steps[0].pose_name=weld_start_wait
steps[0].pose_label=3 · Weld start wait pose
steps[0].touch_guard=False
steps[0].continue_after_touch=False
steps[0].weld_scenario_id=weld-7948707519274
steps[0].weld_scenario_stage=start_wait
steps[0].target_tcp.position_m.x=0.03555377922684433
steps[0].target_tcp.position_m.y=-1.7629982231980013
steps[0].target_tcp.position_m.z=0.6634279946324684
steps[0].target_tcp.orientation_xyzw.x=-0.45144924746906906
steps[0].target_tcp.orientation_xyzw.y=0.7437969507722324
steps[0].target_tcp.orientation_xyzw.z=-0.43211738686962725
steps[0].target_tcp.orientation_xyzw.w=-0.23713759074955934
steps[0].joint_names[0]=right_manipulator_joint1
steps[0].joint_names[1]=right_manipulator_joint2
steps[0].joint_names[2]=right_manipulator_joint3
steps[0].joint_names[3]=right_manipulator_joint4
steps[0].joint_names[4]=right_manipulator_joint5
steps[0].joint_names[5]=right_manipulator_joint6
steps[0].joint_positions_rad[0]=5.0539883923514095
steps[0].joint_positions_rad[1]=1.1962923611377574
steps[0].joint_positions_rad[2]=1.7691810553492973
steps[0].joint_positions_rad[3]=3.479269761903044
steps[0].joint_positions_rad[4]=0.8634793168184542
steps[0].joint_positions_rad[5]=1.5028455052654157
steps[1].sequence_number=2
steps[1].type=motion
steps[1].parallel_slot=2
steps[1].duration=0.0
steps[1].planning_group=right_manipulator
steps[1].velocity_scale=0.3695263157894737
steps[1].tcp_speed_m_s=0.0
steps[1].interpolation_step=0.005
steps[1].path_kind=taught_wait_align_weld_attitude
steps[1].touch_guard=False
steps[1].continue_after_touch=False
steps[1].accept_initial_touch=False
steps[1].weld_scenario_id=weld-7948707519274
steps[1].weld_scenario_stage=start_safe
steps[1].waypoint_count=1
steps[1].waypoints[0].position_m.x=0.03555377922684433
steps[1].waypoints[0].position_m.y=-1.7629982231980013
steps[1].waypoints[0].position_m.z=0.6634279946324684
steps[1].waypoints[0].orientation_xyzw.x=-0.4514482126691748
steps[1].waypoints[0].orientation_xyzw.y=0.7437903121013001
steps[1].waypoints[0].orientation_xyzw.z=-0.43212868422881806
steps[1].waypoints[0].orientation_xyzw.w=-0.23713979667851745
steps[2].sequence_number=3
steps[2].type=motion
steps[2].parallel_slot=3
steps[2].duration=0.0
steps[2].planning_group=right_manipulator
steps[2].velocity_scale=0.3695263157894737
steps[2].tcp_speed_m_s=0.0
steps[2].interpolation_step=0.005
steps[2].path_kind=taught_wait_to_weld_start
steps[2].touch_guard=False
steps[2].continue_after_touch=True
steps[2].accept_initial_touch=False
steps[2].weld_scenario_id=weld-7948707519274
steps[2].weld_scenario_stage=start_contact
steps[2].lead_in_mm=0.0
steps[2].waypoint_count=1
steps[2].waypoints[0].position_m.x=0.035558048364724315
steps[2].waypoints[0].position_m.y=-1.7630072241246002
steps[2].waypoints[0].position_m.z=0.6585365274538237
steps[2].waypoints[0].orientation_xyzw.x=-0.4514482126691748
steps[2].waypoints[0].orientation_xyzw.y=0.7437903121013001
steps[2].waypoints[0].orientation_xyzw.z=-0.43212868422881806
steps[2].waypoints[0].orientation_xyzw.w=-0.23713979667851745
steps[3].sequence_number=4
steps[3].type=digital_output
steps[3].parallel_slot=4
steps[3].duration=0.0
steps[3].port=0
steps[3].value=False
steps[3].weld_scenario_id=weld-7948707519274
steps[3].weld_scenario_stage=touch_output_off
steps[4].sequence_number=5
steps[4].type=digital_weld
steps[4].parallel_slot=5
steps[4].duration=0.0
steps[4].command=on
steps[4].weld_scenario_id=weld-7948707519274
steps[4].weld_scenario_stage=arc_on
steps[4].arc_stabilize_s=0.0
steps[4].settings.current_a=100
steps[4].settings.voltage_tenths=100
steps[4].settings.voltage=10.0
steps[4].settings.material=FE-SOLID
steps[4].settings.diameter_mm=1.2
steps[4].settings.mode=LSM
steps[4].settings.gas=CO2 100%
steps[4].settings.synergic=False
steps[4].settings.correction=0.0
steps[4].settings.pre_gas_s=0.0
steps[4].settings.post_gas_s=0.0
steps[4].settings.preflow_seconds=0.0
steps[5].sequence_number=6
steps[5].type=motion
steps[5].parallel_slot=5
steps[5].duration=0.0
steps[5].planning_group=right_manipulator
steps[5].velocity_scale=0.3695263157894737
steps[5].tcp_speed_m_s=0.0035
steps[5].interpolation_step=0.005
steps[5].path_kind=continuous_lead_to_lead_over_taught_goal_fastech_di0_ignored
steps[5].touch_guard=False
steps[5].continue_after_touch=False
steps[5].weld_scenario_id=weld-7948707519274
steps[5].weld_scenario_stage=weld_motion
steps[5].lead_in_mm=0.0
steps[5].lead_out_mm=5.0
steps[5].linear_motion_profile=True
steps[5].adaptive_line_energy=False
steps[5].adaptive_min_factor=0.85
steps[5].adaptive_max_factor=1.0
steps[5].adaptive_filter_tau_s=0.7
steps[5].adaptive_baseline_mm=6.0
steps[5].adaptive_end_freeze_mm=10.0
steps[5].adaptive_current_deadband_a=8.0
steps[5].adaptive_power_deadband_ratio=0.05
steps[5].adaptive_slew_m_s2=0.00025
steps[5].adaptive_update_period_s=0.5
steps[5].arc_stabilize_s=0.0
steps[5].waypoint_count=2
steps[5].waypoints[0].position_m.x=0.035558048364724315
steps[5].waypoints[0].position_m.y=-1.7630072241246002
steps[5].waypoints[0].position_m.z=0.6585365274538237
steps[5].waypoints[0].orientation_xyzw.x=-0.4514482126691748
steps[5].waypoints[0].orientation_xyzw.y=0.7437903121013001
steps[5].waypoints[0].orientation_xyzw.z=-0.43212868422881806
steps[5].waypoints[0].orientation_xyzw.w=-0.23713979667851745
steps[5].waypoints[1].position_m.x=0.03036123736657022
steps[5].waypoints[1].position_m.y=-1.5745092968464816
steps[5].waypoints[1].position_m.z=0.6608967831339904
steps[5].waypoints[1].orientation_xyzw.x=-0.4514651561103493
steps[5].waypoints[1].orientation_xyzw.y=0.7437968015565868
steps[5].waypoints[1].orientation_xyzw.z=-0.4320924376795807
steps[5].waypoints[1].orientation_xyzw.w=-0.23715323340103767
steps[5].lead_start.position_m.x=0.035558048364724315
steps[5].lead_start.position_m.y=-1.7630072241246002
steps[5].lead_start.position_m.z=0.6585365274538237
steps[5].lead_start.orientation_xyzw.x=-0.4514482126691748
steps[5].lead_start.orientation_xyzw.y=0.7437903121013001
steps[5].lead_start.orientation_xyzw.z=-0.43212868422881806
steps[5].lead_start.orientation_xyzw.w=-0.23713979667851745
steps[5].usable_seam_start.position_m.x=0.035558048364724315
steps[5].usable_seam_start.position_m.y=-1.7630072241246002
steps[5].usable_seam_start.position_m.z=0.6585365274538237
steps[5].usable_seam_start.orientation_xyzw.x=-0.4514482126691748
steps[5].usable_seam_start.orientation_xyzw.y=0.7437903121013001
steps[5].usable_seam_start.orientation_xyzw.z=-0.43212868422881806
steps[5].usable_seam_start.orientation_xyzw.w=-0.23713979667851745
steps[5].usable_seam_goal.position_m.x=0.030499022177162494
steps[5].usable_seam_goal.position_m.y=-1.5795070062525531
steps[5].usable_seam_goal.position_m.z=0.6608342048755245
steps[5].usable_seam_goal.orientation_xyzw.x=-0.4514651561103493
steps[5].usable_seam_goal.orientation_xyzw.y=0.7437968015565868
steps[5].usable_seam_goal.orientation_xyzw.z=-0.4320924376795807
steps[5].usable_seam_goal.orientation_xyzw.w=-0.23715323340103767
steps[5].lead_end.position_m.x=0.03036123736657022
steps[5].lead_end.position_m.y=-1.5745092968464816
steps[5].lead_end.position_m.z=0.6608967831339904
steps[5].lead_end.orientation_xyzw.x=-0.4514651561103493
steps[5].lead_end.orientation_xyzw.y=0.7437968015565868
steps[5].lead_end.orientation_xyzw.z=-0.4320924376795807
steps[5].lead_end.orientation_xyzw.w=-0.23715323340103767
steps[6].sequence_number=7
steps[6].type=digital_weld
steps[6].parallel_slot=5
steps[6].duration=0.0
steps[6].velocity_scale=0.3695263157894737
steps[6].tcp_speed_m_s=0.0035
steps[6].command=off
steps[6].weld_scenario_id=weld-7948707519274
steps[6].weld_scenario_stage=arc_off
steps[6].lead_in_mm=0.0
steps[6].lead_out_mm=5.0
steps[6].adaptive_line_energy=False
steps[6].trigger_before_goal=True
steps[6].arc_off_delay_s=0.5
steps[6].settings.current_a=100
steps[6].settings.voltage_tenths=100
steps[6].settings.voltage=10.0
steps[6].settings.material=FE-SOLID
steps[6].settings.diameter_mm=1.2
steps[6].settings.mode=LSM
steps[6].settings.gas=CO2 100%
steps[6].settings.synergic=False
steps[6].settings.correction=0.0
steps[6].settings.pre_gas_s=0.0
steps[6].settings.post_gas_s=0.0
steps[6].settings.preflow_seconds=0.0
steps[7].sequence_number=8
steps[7].type=motion
steps[7].parallel_slot=6
steps[7].duration=0.0
steps[7].planning_group=right_manipulator
steps[7].velocity_scale=0.3695263157894737
steps[7].tcp_speed_m_s=0.0
steps[7].interpolation_step=0.005
steps[7].path_kind=weld_end_to_taught_wait_fixed_attitude
steps[7].pose_name=weld_goal_wait
steps[7].pose_label=5 · Weld goal wait pose
steps[7].touch_guard=False
steps[7].continue_after_touch=False
steps[7].weld_scenario_id=weld-7948707519274
steps[7].weld_scenario_stage=goal_wait
steps[7].waypoint_count=1
steps[7].waypoints[0].position_m.x=0.030482001445073292
steps[7].waypoints[0].position_m.y=-1.579495930128774
steps[7].waypoints[0].position_m.z=0.6652763717822316
steps[7].waypoints[0].orientation_xyzw.x=-0.4514651561103493
steps[7].waypoints[0].orientation_xyzw.y=0.7437968015565868
steps[7].waypoints[0].orientation_xyzw.z=-0.4320924376795807
steps[7].waypoints[0].orientation_xyzw.w=-0.23715323340103767
steps[8].sequence_number=9
steps[8].type=named_pose
steps[8].parallel_slot=7
steps[8].duration=0.0
steps[8].planning_group=right_manipulator
steps[8].velocity_scale=0.3695263157894737
steps[8].tcp_speed_m_s=0.0
steps[8].pose_name=weld_finish
steps[8].pose_label=7 · Weld end pose
steps[8].touch_guard=False
steps[8].continue_after_touch=False
steps[8].weld_scenario_id=weld-7948707519274
steps[8].weld_scenario_stage=finish
steps[8].target_tcp.position_m.x=0.030481985415025448
steps[8].target_tcp.position_m.y=-1.5794638403622467
steps[8].target_tcp.position_m.z=0.7023869455098894
steps[8].target_tcp.orientation_xyzw.x=-0.45147309409624453
steps[8].target_tcp.orientation_xyzw.y=0.7437978870162864
steps[8].target_tcp.orientation_xyzw.z=-0.4320835314365064
steps[8].target_tcp.orientation_xyzw.w=-0.23715094441858917
steps[8].joint_names[0]=right_manipulator_joint1
steps[8].joint_names[1]=right_manipulator_joint2
steps[8].joint_names[2]=right_manipulator_joint3
steps[8].joint_names[3]=right_manipulator_joint4
steps[8].joint_names[4]=right_manipulator_joint5
steps[8].joint_names[5]=right_manipulator_joint6
steps[8].joint_positions_rad[0]=5.124612228667003
steps[8].joint_positions_rad[1]=1.1314740828404823
steps[8].joint_positions_rad[2]=2.009594593804838
steps[8].joint_positions_rad[3]=3.5103403297087805
steps[8].joint_positions_rad[4]=1.0303149075192313
steps[8].joint_positions_rad[5]=1.5702723498504234
steps[9].sequence_number=10
steps[9].type=digital_output
steps[9].parallel_slot=8
steps[9].duration=0.0
steps[9].port=0
steps[9].value=True
steps[9].weld_scenario_id=weld-7948707519274
steps[9].weld_scenario_stage=touch_output_on
hicomm_cyclic_period_ms=40.0
arc_wait_recognition=True
arc_wait_main_welding=True
arc_wait_established=True
arc_establishment_timeout_s=5.0

[summary]
rx_samples=1423
welding_samples=1344
wcr_seen=1
current_a.min=3.0
current_a.average=82.42310577644412
current_a.max=205.0
voltage_v.min=3.0
voltage_v.average=15.02700892857138
voltage_v.max=57.1
wire_feed_m_min.min=3.2
wire_feed_m_min.average=3.1999999999999202
wire_feed_m_min.max=3.2

[arc_off_control]
arc_established_elapsed_s=0.8937579149996964
delay_s=0.5
speed_source=tcp_setpoint_projected_along_seam
trigger_speed_m_s=0.0034999999999999996
calculated_pre_off_distance_m=0.0017499999999999998
seam_length_m=0.18358432129838695
trigger_along_m=0.18183432129838695
actual_along_m=0.18189777380921926
actual_remaining_to_goal_m=0.001686547489167689
tcp_x_m=0.030560042222996908
tcp_y_m=-1.5811928480232995
tcp_z_m=0.6608504639477939
command_elapsed_s=53.624863764999645
sequence_clear_elapsed_s=56.88407297100002
extinction_current_threshold_a=10.0
feedback_current_extinguished_elapsed_s=54.04559817599966
feedback_extinction_delay_s=0.4207344110000122
feedback_recommended_pre_off_distance_m=0.0014725704385000426
wcr_clear_elapsed_s=54.566090980999434
wcr_clear_delay_s=0.9412272159997883

[adaptive_speed_control]
enabled=False

[adaptive_speed_samples]
elapsed_s event along_mm remaining_mm filtered_current_a filtered_voltage_v power_w line_energy_j_mm governed_speed_mm_s commanded_speed_mm_s

[teaching_snapshot_yaml]
robot_start:
  planning_group: right_manipulator
  joint_state:
    names:
    - right_manipulator_joint1
    - right_manipulator_joint2
    - right_manipulator_joint3
    - right_manipulator_joint4
    - right_manipulator_joint5
    - right_manipulator_joint6
    positions_rad:
    - 5.035029881183354
    - 1.2636964356954448
    - 1.9258673391357821
    - 3.3830883675542873
    - 1.500601525730915
    - 1.8136513181797673
  tcp_pose_world:
    position_m:
      x: 0.01556545751256777
      y: -1.7159808817302935
      z: 0.7627047053950697
    orientation_xyzw:
      x: -0.32362288768645114
      y: 0.6734378245853714
      z: -0.6201634640919881
      w: -0.2390543887667213
weld_wait:
  planning_group: right_manipulator
  joint_state:
    names:
    - right_manipulator_joint1
    - right_manipulator_joint2
    - right_manipulator_joint3
    - right_manipulator_joint4
    - right_manipulator_joint5
    - right_manipulator_joint6
    positions_rad:
    - 5.0539883923514095
    - 1.1589907953295624
    - 1.7920730554474003
    - 3.4834730290515163
    - 0.8498595115296255
    - 1.4963527185278027
  tcp_pose_world:
    position_m:
      x: 0.03548682596294217
      y: -1.762881729602661
      z: 0.6962272742564597
    orientation_xyzw:
      x: -0.4514898308016516
      y: 0.743783752703836
      z: -0.43208294921709756
      w: -0.23716447223888731
weld_start_wait:
  planning_group: right_manipulator
  joint_state:
    names:
    - right_manipulator_joint1
    - right_manipulator_joint2
    - right_manipulator_joint3
    - right_manipulator_joint4
    - right_manipulator_joint5
    - right_manipulator_joint6
    positions_rad:
    - 5.0539883923514095
    - 1.1962923611377574
    - 1.7691810553492973
    - 3.479269761903044
    - 0.8634793168184542
    - 1.5028455052654157
  tcp_pose_world:
    position_m:
      x: 0.03555377922684433
      y: -1.7629982231980013
      z: 0.6634279946324684
    orientation_xyzw:
      x: -0.45144924746906906
      y: 0.7437969507722324
      z: -0.43211738686962725
      w: -0.23713759074955934
weld_start:
  planning_group: right_manipulator
  joint_state:
    names:
    - right_manipulator_joint1
    - right_manipulator_joint2
    - right_manipulator_joint3
    - right_manipulator_joint4
    - right_manipulator_joint5
    - right_manipulator_joint6
    positions_rad:
    - 5.0539883923514095
    - 1.2018473156974991
    - 1.7656726069292268
    - 3.4786772085605016
    - 0.8654347428488449
    - 1.5037453873977535
  tcp_pose_world:
    position_m:
      x: 0.035558048364724315
      y: -1.7630072241246002
      z: 0.6585365274538237
    orientation_xyzw:
      x: -0.4514482126691748
      y: 0.7437903121013001
      z: -0.43212868422881806
      w: -0.23713979667851745
weld_goal_wait:
  planning_group: right_manipulator
  joint_state:
    names:
    - right_manipulator_joint1
    - right_manipulator_joint2
    - right_manipulator_joint3
    - right_manipulator_joint4
    - right_manipulator_joint5
    - right_manipulator_joint6
    positions_rad:
    - 5.124612228667003
    - 1.1775125480788455
    - 1.9821423298141376
    - 3.5064028460370986
    - 1.0476861080985727
    - 1.5778928521516307
  tcp_pose_world:
    position_m:
      x: 0.030482001445073292
      y: -1.579495930128774
      z: 0.6652763717822316
    orientation_xyzw:
      x: -0.4515182040924613
      y: 0.7437644293045492
      z: -0.43208015419862433
      w: -0.2371761485101099
weld_end:
  planning_group: right_manipulator
  joint_state:
    names:
    - right_manipulator_joint1
    - right_manipulator_joint2
    - right_manipulator_joint3
    - right_manipulator_joint4
    - right_manipulator_joint5
    - right_manipulator_joint6
    positions_rad:
    - 5.124612228667003
    - 1.1829840125384132
    - 1.9787402746796159
    - 3.5059967139708617
    - 1.0496187641016432
    - 1.5788687675330904
  tcp_pose_world:
    position_m:
      x: 0.030499022177162494
      y: -1.5795070062525531
      z: 0.6608342048755245
    orientation_xyzw:
      x: -0.4514651561103493
      y: 0.7437968015565868
      z: -0.4320924376795807
      w: -0.23715323340103767
weld_finish:
  planning_group: right_manipulator
  joint_state:
    names:
    - right_manipulator_joint1
    - right_manipulator_joint2
    - right_manipulator_joint3
    - right_manipulator_joint4
    - right_manipulator_joint5
    - right_manipulator_joint6
    positions_rad:
    - 5.124612228667003
    - 1.1314740828404823
    - 2.009594593804838
    - 3.5103403297087805
    - 1.0303149075192313
    - 1.5702723498504234
  tcp_pose_world:
    position_m:
      x: 0.030481985415025448
      y: -1.5794638403622467
      z: 0.7023869455098894
    orientation_xyzw:
      x: -0.45147309409624453
      y: 0.7437978870162864
      z: -0.4320835314365064
      w: -0.23715094441858917

[touch_snapshot_yaml]
{}

[samples]
elapsed_s raw0 state arc gas fwd wcr current_a voltage_v wire_feed_m_min set_current_a set_voltage_v error db collision
0.009 0x00 idle 0 0 0 0 0 0.0 0.0 100 10.0 0 0 0
0.048 0x00 idle 0 0 0 0 0 0.0 0.0 100 10.0 0 0 0
0.085 0x09 main_weld 1 1 0 0 0 0.0 0.0 100 10.0 0 0 0
0.126 0x09 main_weld 1 1 0 0 0 0.0 0.0 100 10.0 0 0 0
0.165 0x09 main_weld 1 1 0 0 0 0.0 0.0 100 10.0 0 0 0
0.209 0x09 main_weld 1 1 0 0 0 0.0 0.0 100 10.0 0 0 0
0.246 0x09 main_weld 1 1 0 0 0 0.0 0.0 100 10.0 0 0 0
0.286 0x09 main_weld 1 1 0 0 0 0.0 0.0 100 10.0 0 0 0
0.327 0x09 main_weld 1 1 0 0 0 0.0 0.0 100 10.0 0 0 0
0.364 0x09 main_weld 1 1 0 0 0 0.0 0.0 100 10.0 0 0 0
0.405 0x09 main_weld 1 1 0 0 0 0.0 0.0 100 10.0 0 0 0
0.446 0x09 main_weld 1 1 0 0 0 0.0 0.0 100 10.0 0 0 0
0.486 0x09 main_weld 1 1 0 0 0 0.0 0.0 100 10.0 0 0 0
0.530 0x09 main_weld 1 1 0 0 0 0.0 0.0 100 10.0 0 0 0
0.570 0x09 main_weld 1 1 0 0 0 0.0 0.0 100 10.0 0 0 0
0.609 0x09 main_weld 1 1 0 0 0 0.0 0.0 100 10.0 0 0 0
0.645 0x09 main_weld 1 1 0 0 0 0.0 0.0 100 10.0 0 0 0
0.687 0x09 main_weld 1 1 0 0 0 0.0 0.0 100 10.0 0 0 0
0.737 0x09 main_weld 1 1 0 0 0 0.0 0.0 100 10.0 0 0 0
0.766 0x0B main_weld 1 1 1 0 0 0.0 0.0 100 10.0 0 0 0
0.804 0x0B main_weld 1 1 1 0 0 0.0 0.0 100 10.0 0 0 0
0.845 0x0B main_weld 1 1 1 0 0 0.0 0.0 100 10.0 0 0 0
0.893 0x2B main_weld 1 1 1 1 0 24.2 3.2 100 10.0 0 0 0
0.932 0x2B main_weld 1 1 1 1 14 24.2 3.2 100 10.0 0 0 0
0.973 0x2B main_weld 1 1 1 1 14 24.2 3.2 100 10.0 0 0 0
1.010 0x2B main_weld 1 1 1 1 199 24.2 3.2 100 10.0 0 0 0
1.052 0x2B main_weld 1 1 1 1 199 24.2 3.2 100 10.0 0 0 0
1.088 0x2B main_weld 1 1 1 1 199 13.6 3.2 100 10.0 0 0 0
1.125 0x2B main_weld 1 1 1 1 199 13.6 3.2 100 10.0 0 0 0
1.168 0x2B main_weld 1 1 1 1 199 15.7 3.2 100 10.0 0 0 0
1.204 0x2B main_weld 1 1 1 1 28 15.7 3.2 100 10.0 0 0 0
1.251 0x2B main_weld 1 1 1 1 28 15.7 3.2 100 10.0 0 0 0
1.285 0x2B main_weld 1 1 1 1 28 15.7 3.2 100 10.0 0 0 0
1.326 0x2B main_weld 1 1 1 1 28 15.7 3.2 100 10.0 0 0 0
1.366 0x2B main_weld 1 1 1 1 19 19.7 3.2 100 10.0 0 0 0
1.411 0x2B main_weld 1 1 1 1 19 19.7 3.2 100 10.0 0 0 0
1.450 0x2B main_weld 1 1 1 1 19 19.7 3.2 100 10.0 0 0 0
1.492 0x2B main_weld 1 1 1 1 19 19.7 3.2 100 10.0 0 0 0
1.530 0x2B main_weld 1 1 1 1 19 12.4 3.2 100 10.0 0 0 0
1.569 0x2B main_weld 1 1 1 1 205 12.4 3.2 100 10.0 0 0 0
1.610 0x2B main_weld 1 1 1 1 205 12.4 3.2 100 10.0 0 0 0
1.649 0x2B main_weld 1 1 1 1 205 12.4 3.2 100 10.0 0 0 0
1.687 0x2B main_weld 1 1 1 1 205 12.4 3.2 100 10.0 0 0 0
1.726 0x2B main_weld 1 1 1 1 4 42.5 3.2 100 10.0 0 0 0
1.765 0x2B main_weld 1 1 1 1 4 42.5 3.2 100 10.0 0 0 0
1.812 0x2B main_weld 1 1 1 1 4 42.5 3.2 100 10.0 0 0 0
1.847 0x2B main_weld 1 1 1 1 46 42.5 3.2 100 10.0 0 0 0
1.890 0x2B main_weld 1 1 1 1 46 43.4 3.2 100 10.0 0 0 0
1.928 0x2B main_weld 1 1 1 1 46 43.4 3.2 100 10.0 0 0 0
1.975 0x2B main_weld 1 1 1 1 46 12.9 3.2 100 10.0 0 0 0
2.009 0x2B main_weld 1 1 1 1 187 12.9 3.2 100 10.0 0 0 0
2.063 0x2B main_weld 1 1 1 1 187 12.9 3.2 100 10.0 0 0 0
2.093 0x2B main_weld 1 1 1 1 187 12.9 3.2 100 10.0 0 0 0
2.133 0x2B main_weld 1 1 1 1 187 12.9 3.2 100 10.0 0 0 0
2.168 0x2B main_weld 1 1 1 1 187 16.4 3.2 100 10.0 0 0 0
2.211 0x2B main_weld 1 1 1 1 16 16.4 3.2 100 10.0 0 0 0
2.261 0x2B main_weld 1 1 1 1 16 16.4 3.2 100 10.0 0 0 0
2.294 0x2B main_weld 1 1 1 1 16 16.4 3.2 100 10.0 0 0 0
2.329 0x2B main_weld 1 1 1 1 16 16.4 3.2 100 10.0 0 0 0
2.369 0x2B main_weld 1 1 1 1 36 16.4 3.2 100 10.0 0 0 0
2.405 0x2B main_weld 1 1 1 1 36 16.4 3.2 100 10.0 0 0 0
2.445 0x2B main_weld 1 1 1 1 188 16.0 3.2 100 10.0 0 0 0
2.489 0x2B main_weld 1 1 1 1 188 16.0 3.2 100 10.0 0 0 0
2.531 0x2B main_weld 1 1 1 1 188 14.2 3.2 100 10.0 0 0 0
2.568 0x2B main_weld 1 1 1 1 188 14.2 3.2 100 10.0 0 0 0
2.604 0x2B main_weld 1 1 1 1 188 38.1 3.2 100 10.0 0 0 0
2.651 0x2B main_weld 1 1 1 1 30 38.1 3.2 100 10.0 0 0 0
2.687 0x2B main_weld 1 1 1 1 30 38.1 3.2 100 10.0 0 0 0
2.726 0x2B main_weld 1 1 1 1 30 38.1 3.2 100 10.0 0 0 0
2.767 0x2B main_weld 1 1 1 1 30 38.1 3.2 100 10.0 0 0 0
2.809 0x2B main_weld 1 1 1 1 58 29.2 3.2 100 10.0 0 0 0
2.849 0x2B main_weld 1 1 1 1 58 29.2 3.2 100 10.0 0 0 0
2.889 0x2B main_weld 1 1 1 1 58 29.2 3.2 100 10.0 0 0 0
2.927 0x2B main_weld 1 1 1 1 169 29.2 3.2 100 10.0 0 0 0
2.968 0x2B main_weld 1 1 1 1 169 12.1 3.2 100 10.0 0 0 0
3.012 0x2B main_weld 1 1 1 1 169 12.1 3.2 100 10.0 0 0 0
3.046 0x2B main_weld 1 1 1 1 169 14.3 3.2 100 10.0 0 0 0
3.089 0x2B main_weld 1 1 1 1 55 14.3 3.2 100 10.0 0 0 0
3.135 0x2B main_weld 1 1 1 1 55 14.3 3.2 100 10.0 0 0 0
3.168 0x2B main_weld 1 1 1 1 55 14.3 3.2 100 10.0 0 0 0
3.214 0x2B main_weld 1 1 1 1 55 14.3 3.2 100 10.0 0 0 0
3.251 0x2B main_weld 1 1 1 1 55 15.7 3.2 100 10.0 0 0 0
3.290 0x2B main_weld 1 1 1 1 31 15.7 3.2 100 10.0 0 0 0
3.329 0x2B main_weld 1 1 1 1 31 15.7 3.2 100 10.0 0 0 0
3.370 0x2B main_weld 1 1 1 1 31 15.7 3.2 100 10.0 0 0 0
3.416 0x2B main_weld 1 1 1 1 31 14.2 3.2 100 10.0 0 0 0
3.455 0x2B main_weld 1 1 1 1 141 14.2 3.2 100 10.0 0 0 0
3.494 0x2B main_weld 1 1 1 1 141 14.2 3.2 100 10.0 0 0 0
3.536 0x2B main_weld 1 1 1 1 141 14.2 3.2 100 10.0 0 0 0
3.566 0x2B main_weld 1 1 1 1 141 14.2 3.2 100 10.0 0 0 0
3.612 0x2B main_weld 1 1 1 1 141 14.6 3.2 100 10.0 0 0 0
3.647 0x2B main_weld 1 1 1 1 50 14.6 3.2 100 10.0 0 0 0
3.697 0x2B main_weld 1 1 1 1 50 14.6 3.2 100 10.0 0 0 0
3.736 0x2B main_weld 1 1 1 1 140 14.6 3.2 100 10.0 0 0 0
3.778 0x2B main_weld 1 1 1 1 140 11.9 3.2 100 10.0 0 0 0
3.807 0x2B main_weld 1 1 1 1 140 11.9 3.2 100 10.0 0 0 0
3.852 0x2B main_weld 1 1 1 1 140 11.9 3.2 100 10.0 0 0 0
3.891 0x2B main_weld 1 1 1 1 76 14.9 3.2 100 10.0 0 0 0
3.934 0x2B main_weld 1 1 1 1 76 14.9 3.2 100 10.0 0 0 0
3.970 0x2B main_weld 1 1 1 1 76 14.9 3.2 100 10.0 0 0 0
4.011 0x2B main_weld 1 1 1 1 76 14.9 3.2 100 10.0 0 0 0
4.052 0x2B main_weld 1 1 1 1 76 13.4 3.2 100 10.0 0 0 0
4.086 0x2B main_weld 1 1 1 1 64 13.4 3.2 100 10.0 0 0 0
4.129 0x2B main_weld 1 1 1 1 64 13.4 3.2 100 10.0 0 0 0
4.167 0x2B main_weld 1 1 1 1 64 13.4 3.2 100 10.0 0 0 0
4.209 0x2B main_weld 1 1 1 1 64 13.4 3.2 100 10.0 0 0 0
4.247 0x2B main_weld 1 1 1 1 157 27.0 3.2 100 10.0 0 0 0
4.289 0x2B main_weld 1 1 1 1 157 27.0 3.2 100 10.0 0 0 0
4.340 0x2B main_weld 1 1 1 1 157 27.0 3.2 100 10.0 0 0 0
4.370 0x2B main_weld 1 1 1 1 0 27.0 3.2 100 10.0 0 0 0
4.415 0x2B main_weld 1 1 1 1 0 57.1 3.2 100 10.0 0 0 0
4.453 0x2B main_weld 1 1 1 1 0 57.1 3.2 100 10.0 0 0 0
4.494 0x2B main_weld 1 1 1 1 0 20.2 3.2 100 10.0 0 0 0
4.538 0x2B main_weld 1 1 1 1 146 20.2 3.2 100 10.0 0 0 0
4.567 0x2B main_weld 1 1 1 1 146 20.2 3.2 100 10.0 0 0 0
4.606 0x2B main_weld 1 1 1 1 146 20.2 3.2 100 10.0 0 0 0
4.646 0x2B main_weld 1 1 1 1 146 20.2 3.2 100 10.0 0 0 0
4.689 0x2B main_weld 1 1 1 1 146 14.4 3.2 100 10.0 0 0 0
4.724 0x2B main_weld 1 1 1 1 72 14.4 3.2 100 10.0 0 0 0
4.783 0x2B main_weld 1 1 1 1 72 14.4 3.2 100 10.0 0 0 0
4.808 0x2B main_weld 1 1 1 1 72 14.4 3.2 100 10.0 0 0 0
4.850 0x2B main_weld 1 1 1 1 72 14.7 3.2 100 10.0 0 0 0
4.887 0x2B main_weld 1 1 1 1 52 14.7 3.2 100 10.0 0 0 0
4.927 0x2B main_weld 1 1 1 1 52 14.7 3.2 100 10.0 0 0 0
4.968 0x2B main_weld 1 1 1 1 132 14.7 3.2 100 10.0 0 0 0
5.010 0x2B main_weld 1 1 1 1 132 14.7 3.2 100 10.0 0 0 0
5.058 0x2B main_weld 1 1 1 1 132 12.3 3.2 100 10.0 0 0 0
5.094 0x2B main_weld 1 1 1 1 132 12.3 3.2 100 10.0 0 0 0
5.131 0x2B main_weld 1 1 1 1 132 16.1 3.2 100 10.0 0 0 0
5.166 0x2B main_weld 1 1 1 1 61 16.1 3.2 100 10.0 0 0 0
5.206 0x2B main_weld 1 1 1 1 61 16.1 3.2 100 10.0 0 0 0
5.246 0x2B main_weld 1 1 1 1 61 16.1 3.2 100 10.0 0 0 0
5.286 0x2B main_weld 1 1 1 1 61 16.1 3.2 100 10.0 0 0 0
5.333 0x2B main_weld 1 1 1 1 61 15.9 3.2 100 10.0 0 0 0
5.365 0x2B main_weld 1 1 1 1 61 15.9 3.2 100 10.0 0 0 0
5.407 0x2B main_weld 1 1 1 1 61 15.9 3.2 100 10.0 0 0 0
5.444 0x2B main_weld 1 1 1 1 55 15.9 3.2 100 10.0 0 0 0
5.489 0x2B main_weld 1 1 1 1 55 12.6 3.2 100 10.0 0 0 0
5.532 0x2B main_weld 1 1 1 1 159 12.6 3.2 100 10.0 0 0 0
5.579 0x2B main_weld 1 1 1 1 159 12.6 3.2 100 10.0 0 0 0
5.607 0x2B main_weld 1 1 1 1 30 12.6 3.2 100 10.0 0 0 0
5.650 0x2B main_weld 1 1 1 1 30 12.6 3.2 100 10.0 0 0 0
5.686 0x2B main_weld 1 1 1 1 30 36.0 3.2 100 10.0 0 0 0
5.727 0x2B main_weld 1 1 1 1 30 36.0 3.2 100 10.0 0 0 0
5.764 0x2B main_weld 1 1 1 1 30 36.0 3.2 100 10.0 0 0 0
5.807 0x2B main_weld 1 1 1 1 112 36.0 3.2 100 10.0 0 0 0
5.845 0x2B main_weld 1 1 1 1 112 15.0 3.2 100 10.0 0 0 0
5.888 0x2B main_weld 1 1 1 1 112 15.0 3.2 100 10.0 0 0 0
5.933 0x2B main_weld 1 1 1 1 112 28.9 3.2 100 10.0 0 0 0
5.969 0x2B main_weld 1 1 1 1 90 28.9 3.2 100 10.0 0 0 0
6.007 0x2B main_weld 1 1 1 1 90 28.9 3.2 100 10.0 0 0 0
6.047 0x2B main_weld 1 1 1 1 90 28.9 3.2 100 10.0 0 0 0
6.090 0x2B main_weld 1 1 1 1 90 28.9 3.2 100 10.0 0 0 0
6.132 0x2B main_weld 1 1 1 1 16 47.9 3.2 100 10.0 0 0 0
6.164 0x2B main_weld 1 1 1 1 16 47.9 3.2 100 10.0 0 0 0
6.209 0x2B main_weld 1 1 1 1 16 47.9 3.2 100 10.0 0 0 0
6.254 0x2B main_weld 1 1 1 1 145 47.9 3.2 100 10.0 0 0 0
6.293 0x2B main_weld 1 1 1 1 145 12.8 3.2 100 10.0 0 0 0
6.326 0x2B main_weld 1 1 1 1 145 12.8 3.2 100 10.0 0 0 0
6.367 0x2B main_weld 1 1 1 1 145 12.8 3.2 100 10.0 0 0 0
6.408 0x2B main_weld 1 1 1 1 92 14.5 3.2 100 10.0 0 0 0
6.452 0x2B main_weld 1 1 1 1 92 14.5 3.2 100 10.0 0 0 0
6.488 0x2B main_weld 1 1 1 1 92 14.5 3.2 100 10.0 0 0 0
6.532 0x2B main_weld 1 1 1 1 92 14.5 3.2 100 10.0 0 0 0
6.579 0x2B main_weld 1 1 1 1 92 14.8 3.2 100 10.0 0 0 0
6.611 0x2B main_weld 1 1 1 1 45 14.8 3.2 100 10.0 0 0 0
6.647 0x2B main_weld 1 1 1 1 45 14.8 3.2 100 10.0 0 0 0
6.692 0x2B main_weld 1 1 1 1 45 14.8 3.2 100 10.0 0 0 0
6.727 0x2B main_weld 1 1 1 1 45 14.8 3.2 100 10.0 0 0 0
6.770 0x2B main_weld 1 1 1 1 134 12.3 3.2 100 10.0 0 0 0
6.809 0x2B main_weld 1 1 1 1 134 12.3 3.2 100 10.0 0 0 0
6.848 0x2B main_weld 1 1 1 1 134 12.3 3.2 100 10.0 0 0 0
6.890 0x2B main_weld 1 1 1 1 33 12.3 3.2 100 10.0 0 0 0
6.927 0x2B main_weld 1 1 1 1 33 16.5 3.2 100 10.0 0 0 0
6.967 0x2B main_weld 1 1 1 1 33 16.5 3.2 100 10.0 0 0 0
7.009 0x2B main_weld 1 1 1 1 33 13.5 3.2 100 10.0 0 0 0
7.052 0x2B main_weld 1 1 1 1 93 13.5 3.2 100 10.0 0 0 0
7.095 0x2B main_weld 1 1 1 1 93 13.5 3.2 100 10.0 0 0 0
7.131 0x2B main_weld 1 1 1 1 93 13.5 3.2 100 10.0 0 0 0
7.169 0x2B main_weld 1 1 1 1 93 13.5 3.2 100 10.0 0 0 0
7.209 0x2B main_weld 1 1 1 1 93 13.1 3.2 100 10.0 0 0 0
7.246 0x2B main_weld 1 1 1 1 142 13.1 3.2 100 10.0 0 0 0
7.285 0x2B main_weld 1 1 1 1 142 13.1 3.2 100 10.0 0 0 0
7.328 0x2B main_weld 1 1 1 1 142 13.1 3.2 100 10.0 0 0 0
7.365 0x2B main_weld 1 1 1 1 142 18.5 3.2 100 10.0 0 0 0
7.405 0x2B main_weld 1 1 1 1 13 18.5 3.2 100 10.0 0 0 0
7.449 0x2B main_weld 1 1 1 1 13 18.5 3.2 100 10.0 0 0 0
7.487 0x2B main_weld 1 1 1 1 160 18.5 3.2 100 10.0 0 0 0
7.539 0x2B main_weld 1 1 1 1 160 18.5 3.2 100 10.0 0 0 0
7.570 0x2B main_weld 1 1 1 1 160 11.6 3.2 100 10.0 0 0 0
7.610 0x2B main_weld 1 1 1 1 160 11.6 3.2 100 10.0 0 0 0
7.647 0x2B main_weld 1 1 1 1 160 11.6 3.2 100 10.0 0 0 0
7.692 0x2B main_weld 1 1 1 1 72 11.6 3.2 100 10.0 0 0 0
7.728 0x2B main_weld 1 1 1 1 72 14.8 3.2 100 10.0 0 0 0
7.771 0x2B main_weld 1 1 1 1 72 14.8 3.2 100 10.0 0 0 0
7.807 0x2B main_weld 1 1 1 1 72 14.8 3.2 100 10.0 0 0 0
7.849 0x2B main_weld 1 1 1 1 58 13.8 3.2 100 10.0 0 0 0
7.892 0x2B main_weld 1 1 1 1 58 13.8 3.2 100 10.0 0 0 0
7.930 0x2B main_weld 1 1 1 1 58 13.8 3.2 100 10.0 0 0 0
7.969 0x2B main_weld 1 1 1 1 58 13.8 3.2 100 10.0 0 0 0
8.011 0x2B main_weld 1 1 1 1 58 11.8 3.2 100 10.0 0 0 0
8.064 0x2B main_weld 1 1 1 1 174 11.8 3.2 100 10.0 0 0 0
8.088 0x2B main_weld 1 1 1 1 174 11.8 3.2 100 10.0 0 0 0
8.137 0x2B main_weld 1 1 1 1 39 11.8 3.2 100 10.0 0 0 0
8.166 0x2B main_weld 1 1 1 1 39 11.8 3.2 100 10.0 0 0 0
8.207 0x2B main_weld 1 1 1 1 39 15.1 3.2 100 10.0 0 0 0
8.245 0x2B main_weld 1 1 1 1 39 15.1 3.2 100 10.0 0 0 0
8.287 0x2B main_weld 1 1 1 1 39 12.7 3.2 100 10.0 0 0 0
8.329 0x2B main_weld 1 1 1 1 93 12.7 3.2 100 10.0 0 0 0
8.367 0x2B main_weld 1 1 1 1 93 12.7 3.2 100 10.0 0 0 0
8.407 0x2B main_weld 1 1 1 1 93 12.7 3.2 100 10.0 0 0 0
8.448 0x2B main_weld 1 1 1 1 93 12.4 3.2 100 10.0 0 0 0
8.487 0x2B main_weld 1 1 1 1 148 12.4 3.2 100 10.0 0 0 0
8.533 0x2B main_weld 1 1 1 1 148 12.4 3.2 100 10.0 0 0 0
8.566 0x2B main_weld 1 1 1 1 148 12.4 3.2 100 10.0 0 0 0
8.608 0x2B main_weld 1 1 1 1 148 12.4 3.2 100 10.0 0 0 0
8.649 0x2B main_weld 1 1 1 1 148 15.5 3.2 100 10.0 0 0 0
8.693 0x2B main_weld 1 1 1 1 51 15.5 3.2 100 10.0 0 0 0
8.730 0x2B main_weld 1 1 1 1 51 15.5 3.2 100 10.0 0 0 0
8.766 0x2B main_weld 1 1 1 1 104 15.5 3.2 100 10.0 0 0 0
8.806 0x2B main_weld 1 1 1 1 104 13.2 3.2 100 10.0 0 0 0
8.845 0x2B main_weld 1 1 1 1 104 13.2 3.2 100 10.0 0 0 0
8.885 0x2B main_weld 1 1 1 1 104 13.2 3.2 100 10.0 0 0 0
8.930 0x2B main_weld 1 1 1 1 110 12.8 3.2 100 10.0 0 0 0
8.967 0x2B main_weld 1 1 1 1 110 12.8 3.2 100 10.0 0 0 0
9.010 0x2B main_weld 1 1 1 1 110 12.8 3.2 100 10.0 0 0 0
9.054 0x2B main_weld 1 1 1 1 110 12.8 3.2 100 10.0 0 0 0
9.088 0x2B main_weld 1 1 1 1 110 17.2 3.2 100 10.0 0 0 0
9.138 0x2B main_weld 1 1 1 1 19 17.2 3.2 100 10.0 0 0 0
9.171 0x2B main_weld 1 1 1 1 19 17.2 3.2 100 10.0 0 0 0
9.212 0x2B main_weld 1 1 1 1 19 17.2 3.2 100 10.0 0 0 0
9.250 0x2B main_weld 1 1 1 1 19 12.7 3.2 100 10.0 0 0 0
9.293 0x2B main_weld 1 1 1 1 139 12.7 3.2 100 10.0 0 0 0
9.328 0x2B main_weld 1 1 1 1 139 12.7 3.2 100 10.0 0 0 0
9.365 0x2B main_weld 1 1 1 1 139 12.7 3.2 100 10.0 0 0 0
9.405 0x2B main_weld 1 1 1 1 52 12.7 3.2 100 10.0 0 0 0
9.444 0x2B main_weld 1 1 1 1 52 14.6 3.2 100 10.0 0 0 0
9.492 0x2B main_weld 1 1 1 1 52 14.6 3.2 100 10.0 0 0 0
9.532 0x2B main_weld 1 1 1 1 52 14.6 3.2 100 10.0 0 0 0
9.569 0x2B main_weld 1 1 1 1 76 14.6 3.2 100 10.0 0 0 0
9.605 0x2B main_weld 1 1 1 1 76 14.6 3.2 100 10.0 0 0 0
9.651 0x2B main_weld 1 1 1 1 76 13.8 3.2 100 10.0 0 0 0
9.703 0x2B main_weld 1 1 1 1 76 13.8 3.2 100 10.0 0 0 0
9.729 0x2B main_weld 1 1 1 1 76 12.6 3.2 100 10.0 0 0 0
9.769 0x2B main_weld 1 1 1 1 122 12.6 3.2 100 10.0 0 0 0
9.816 0x2B main_weld 1 1 1 1 122 12.6 3.2 100 10.0 0 0 0
9.853 0x2B main_weld 1 1 1 1 122 12.6 3.2 100 10.0 0 0 0
9.890 0x2B main_weld 1 1 1 1 122 13.9 3.2 100 10.0 0 0 0
9.926 0x2B main_weld 1 1 1 1 60 13.9 3.2 100 10.0 0 0 0
9.966 0x2B main_weld 1 1 1 1 60 13.9 3.2 100 10.0 0 0 0
10.007 0x2B main_weld 1 1 1 1 88 13.9 3.2 100 10.0 0 0 0
10.054 0x2B main_weld 1 1 1 1 88 13.9 3.2 100 10.0 0 0 0
10.090 0x2B main_weld 1 1 1 1 88 12.7 3.2 100 10.0 0 0 0
10.133 0x2B main_weld 1 1 1 1 88 12.7 3.2 100 10.0 0 0 0
10.170 0x2B main_weld 1 1 1 1 88 13.5 3.2 100 10.0 0 0 0
10.209 0x2B main_weld 1 1 1 1 69 13.5 3.2 100 10.0 0 0 0
10.245 0x2B main_weld 1 1 1 1 69 13.5 3.2 100 10.0 0 0 0
10.287 0x2B main_weld 1 1 1 1 69 13.5 3.2 100 10.0 0 0 0
10.329 0x2B main_weld 1 1 1 1 69 13.5 3.2 100 10.0 0 0 0
10.372 0x2B main_weld 1 1 1 1 60 14.3 3.2 100 10.0 0 0 0
10.419 0x2B main_weld 1 1 1 1 60 14.3 3.2 100 10.0 0 0 0
10.450 0x2B main_weld 1 1 1 1 60 14.3 3.2 100 10.0 0 0 0
10.491 0x2B main_weld 1 1 1 1 60 14.3 3.2 100 10.0 0 0 0
10.535 0x2B main_weld 1 1 1 1 60 12.1 3.2 100 10.0 0 0 0
10.565 0x2B main_weld 1 1 1 1 133 12.1 3.2 100 10.0 0 0 0
10.609 0x2B main_weld 1 1 1 1 133 12.1 3.2 100 10.0 0 0 0
10.655 0x2B main_weld 1 1 1 1 80 12.1 3.2 100 10.0 0 0 0
10.685 0x2B main_weld 1 1 1 1 80 12.1 3.2 100 10.0 0 0 0
10.727 0x2B main_weld 1 1 1 1 80 14.1 3.2 100 10.0 0 0 0
10.766 0x2B main_weld 1 1 1 1 80 14.1 3.2 100 10.0 0 0 0
10.806 0x2B main_weld 1 1 1 1 80 15.0 3.2 100 10.0 0 0 0
10.848 0x2B main_weld 1 1 1 1 52 15.0 3.2 100 10.0 0 0 0
10.887 0x2B main_weld 1 1 1 1 52 15.0 3.2 100 10.0 0 0 0
10.927 0x2B main_weld 1 1 1 1 52 15.0 3.2 100 10.0 0 0 0
10.968 0x2B main_weld 1 1 1 1 52 12.1 3.2 100 10.0 0 0 0
11.006 0x2B main_weld 1 1 1 1 148 12.1 3.2 100 10.0 0 0 0
11.051 0x2B main_weld 1 1 1 1 148 12.1 3.2 100 10.0 0 0 0
11.086 0x2B main_weld 1 1 1 1 61 12.1 3.2 100 10.0 0 0 0
11.127 0x2B main_weld 1 1 1 1 61 12.1 3.2 100 10.0 0 0 0
11.171 0x2B main_weld 1 1 1 1 61 14.1 3.2 100 10.0 0 0 0
11.206 0x2B main_weld 1 1 1 1 61 14.1 3.2 100 10.0 0 0 0
11.248 0x2B main_weld 1 1 1 1 61 14.1 3.2 100 10.0 0 0 0
11.293 0x2B main_weld 1 1 1 1 63 14.1 3.2 100 10.0 0 0 0
11.326 0x2B main_weld 1 1 1 1 63 14.1 3.2 100 10.0 0 0 0
11.366 0x2B main_weld 1 1 1 1 63 14.1 3.2 100 10.0 0 0 0
11.407 0x2B main_weld 1 1 1 1 63 14.1 3.2 100 10.0 0 0 0
11.446 0x2B main_weld 1 1 1 1 120 12.1 3.2 100 10.0 0 0 0
11.487 0x2B main_weld 1 1 1 1 120 12.1 3.2 100 10.0 0 0 0
11.529 0x2B main_weld 1 1 1 1 120 12.1 3.2 100 10.0 0 0 0
11.567 0x2B main_weld 1 1 1 1 120 12.1 3.2 100 10.0 0 0 0
11.608 0x2B main_weld 1 1 1 1 120 18.0 3.2 100 10.0 0 0 0
11.646 0x2B main_weld 1 1 1 1 52 18.0 3.2 100 10.0 0 0 0
11.684 0x2B main_weld 1 1 1 1 52 18.0 3.2 100 10.0 0 0 0
11.725 0x2B main_weld 1 1 1 1 52 18.0 3.2 100 10.0 0 0 0
11.771 0x2B main_weld 1 1 1 1 52 13.8 3.2 100 10.0 0 0 0
11.806 0x2B main_weld 1 1 1 1 123 13.8 3.2 100 10.0 0 0 0
11.848 0x2B main_weld 1 1 1 1 123 13.8 3.2 100 10.0 0 0 0
11.889 0x2B main_weld 1 1 1 1 123 13.8 3.2 100 10.0 0 0 0
11.932 0x2B main_weld 1 1 1 1 70 13.8 3.2 100 10.0 0 0 0
11.968 0x2B main_weld 1 1 1 1 70 14.3 3.2 100 10.0 0 0 0
12.011 0x2B main_weld 1 1 1 1 70 14.3 3.2 100 10.0 0 0 0
12.049 0x2B main_weld 1 1 1 1 70 14.8 3.2 100 10.0 0 0 0
12.095 0x2B main_weld 1 1 1 1 43 14.8 3.2 100 10.0 0 0 0
12.139 0x2B main_weld 1 1 1 1 43 14.8 3.2 100 10.0 0 0 0
12.170 0x2B main_weld 1 1 1 1 43 14.8 3.2 100 10.0 0 0 0
12.209 0x2B main_weld 1 1 1 1 43 14.8 3.2 100 10.0 0 0 0
12.248 0x2B main_weld 1 1 1 1 43 12.4 3.2 100 10.0 0 0 0
12.288 0x2B main_weld 1 1 1 1 132 12.4 3.2 100 10.0 0 0 0
12.326 0x2B main_weld 1 1 1 1 132 12.4 3.2 100 10.0 0 0 0
12.371 0x2B main_weld 1 1 1 1 132 12.4 3.2 100 10.0 0 0 0
12.406 0x2B main_weld 1 1 1 1 132 13.6 3.2 100 10.0 0 0 0
12.449 0x2B main_weld 1 1 1 1 103 13.6 3.2 100 10.0 0 0 0
12.490 0x2B main_weld 1 1 1 1 103 13.6 3.2 100 10.0 0 0 0
12.540 0x2B main_weld 1 1 1 1 64 13.6 3.2 100 10.0 0 0 0
12.569 0x2B main_weld 1 1 1 1 64 13.6 3.2 100 10.0 0 0 0
12.607 0x2B main_weld 1 1 1 1 64 14.5 3.2 100 10.0 0 0 0
12.649 0x2B main_weld 1 1 1 1 64 14.5 3.2 100 10.0 0 0 0
12.698 0x2B main_weld 1 1 1 1 64 12.7 3.2 100 10.0 0 0 0
12.731 0x2B main_weld 1 1 1 1 110 12.7 3.2 100 10.0 0 0 0
12.767 0x2B main_weld 1 1 1 1 110 12.7 3.2 100 10.0 0 0 0
12.811 0x2B main_weld 1 1 1 1 110 12.7 3.2 100 10.0 0 0 0
12.845 0x2B main_weld 1 1 1 1 110 12.7 3.2 100 10.0 0 0 0
12.893 0x2B main_weld 1 1 1 1 75 13.7 3.2 100 10.0 0 0 0
12.930 0x2B main_weld 1 1 1 1 75 13.7 3.2 100 10.0 0 0 0
12.967 0x2B main_weld 1 1 1 1 75 13.7 3.2 100 10.0 0 0 0
13.006 0x2B main_weld 1 1 1 1 62 13.7 3.2 100 10.0 0 0 0
13.051 0x2B main_weld 1 1 1 1 62 13.3 3.2 100 10.0 0 0 0
13.088 0x2B main_weld 1 1 1 1 62 13.3 3.2 100 10.0 0 0 0
13.125 0x2B main_weld 1 1 1 1 62 13.3 3.2 100 10.0 0 0 0
13.169 0x2B main_weld 1 1 1 1 135 13.3 3.2 100 10.0 0 0 0
13.209 0x2B main_weld 1 1 1 1 135 13.3 3.2 100 10.0 0 0 0
13.246 0x2B main_weld 1 1 1 1 135 12.7 3.2 100 10.0 0 0 0
13.291 0x2B main_weld 1 1 1 1 135 12.7 3.2 100 10.0 0 0 0
13.329 0x2B main_weld 1 1 1 1 135 14.2 3.2 100 10.0 0 0 0
13.370 0x2B main_weld 1 1 1 1 58 14.2 3.2 100 10.0 0 0 0
13.411 0x2B main_weld 1 1 1 1 58 14.2 3.2 100 10.0 0 0 0
13.446 0x2B main_weld 1 1 1 1 58 14.2 3.2 100 10.0 0 0 0
13.486 0x2B main_weld 1 1 1 1 58 12.7 3.2 100 10.0 0 0 0
13.531 0x2B main_weld 1 1 1 1 96 12.7 3.2 100 10.0 0 0 0
13.570 0x2B main_weld 1 1 1 1 96 12.7 3.2 100 10.0 0 0 0
13.613 0x2B main_weld 1 1 1 1 96 12.7 3.2 100 10.0 0 0 0
13.653 0x2B main_weld 1 1 1 1 96 12.7 3.2 100 10.0 0 0 0
13.690 0x2B main_weld 1 1 1 1 96 12.8 3.2 100 10.0 0 0 0
13.734 0x2B main_weld 1 1 1 1 120 12.8 3.2 100 10.0 0 0 0
13.766 0x2B main_weld 1 1 1 1 120 12.8 3.2 100 10.0 0 0 0
13.812 0x2B main_weld 1 1 1 1 50 12.8 3.2 100 10.0 0 0 0
13.848 0x2B main_weld 1 1 1 1 50 14.5 3.2 100 10.0 0 0 0
13.890 0x2B main_weld 1 1 1 1 50 14.5 3.2 100 10.0 0 0 0
13.938 0x2B main_weld 1 1 1 1 50 14.5 3.2 100 10.0 0 0 0
13.969 0x2B main_weld 1 1 1 1 122 12.3 3.2 100 10.0 0 0 0
14.009 0x2B main_weld 1 1 1 1 122 12.3 3.2 100 10.0 0 0 0
14.048 0x2B main_weld 1 1 1 1 122 12.3 3.2 100 10.0 0 0 0
14.089 0x2B main_weld 1 1 1 1 122 12.3 3.2 100 10.0 0 0 0
14.125 0x2B main_weld 1 1 1 1 122 13.0 3.2 100 10.0 0 0 0
14.172 0x2B main_weld 1 1 1 1 91 13.0 3.2 100 10.0 0 0 0
14.216 0x2B main_weld 1 1 1 1 91 13.0 3.2 100 10.0 0 0 0
14.246 0x2B main_weld 1 1 1 1 91 13.0 3.2 100 10.0 0 0 0
14.292 0x2B main_weld 1 1 1 1 91 13.0 3.2 100 10.0 0 0 0
14.332 0x2B main_weld 1 1 1 1 91 14.1 3.2 100 10.0 0 0 0
