Repository: songwookim/202607_kiro_construction_robotics

# KIRO Construction Robotics

ROS 2 Humble packages for the dual-arm KIRO construction robot.

The complete node/topic/service/action and RB controller data flow is documented
in [`docs/ROS_GRAPH.md`](docs/ROS_GRAPH.md). Path-generation equations, MoveIt
conversion, speed scaling, and ros2_control diagrams are in
Every plot is produced
by calling the production functions, so regenerating them after a change is how
you check the document still matches the code:

File: weld_feedback/weld_feedback_20260914_120823_292.log (part 1 of 7)
WELD FEEDBACK LOG
result=completed
started=2026-09-14 12:07:27
ended=2026-09-14 12:08:23
elapsed_seconds=56.087

================ OPERATOR OVERVIEW ================
REQUESTED : 100 A / 10.0 V · FE-SOLID 1.2 mm · LSM · CO2 100%
RX ECHO   : 100 A / 10.0 V · MATCH=YES
CURRENT FB: avg 76.27 · min 1.00 · max 187.00 A
VOLTAGE FB: avg 18.07 · min 3.00 · max 60.90 V
WIRE FEED : avg 3.20 · min 3.20 · max 3.20 m/min
WCR       : DETECTED
SAMPLES   : RX 1403 / welding 1323 / TCP 985
===================================================

[commanded]
current_a=100
voltage_tenths=100
voltage=10.0
material=FE-SOLID
diameter_mm=1.2
mode=LSM
gas=CO2 100%
synergic=False
correction=0.0
pre_gas_s=0.0
post_gas_s=0.0
preflow_seconds=0.0

[rx_setting_echo]
current_a=100
voltage_v=10.0

[rx_welding_setting_echo]
current_a=100
voltage_v=10.0

[execution_conditions]
mode=sequence_execute
run_all=True
touch_io_backend=fastech_ethernet
touch_input_port=4
touch_sensing_output_port=0
fastech_ip=192.168.0.3
fastech_poll_target_hz=100.0
hicomm_source_ip=192.168.1.2
hicomm_welder_ip=192.168.1.10
hicomm_port=60000
gui_velocity_percent=36.95263157894737
gui_speed_mode=scale
gui_tcp_speed_mm_s=10.0
gui_interpolation_step_mm=6.0
seam_wall_offset_mm=0.0
seam_floor_offset_mm=0.0
seam_orientation_mode=Wait poses + fixed World-XYZ tilt
weld_fixed_tilt_x_deg=0.0
weld_fixed_tilt_y_deg=0.0
weld_fixed_tilt_z_deg=-0.0
weld_weave_enabled=False
weld_weave_pattern=circle
weld_weave_amplitude_mm=2.8
weld_weave_cycles=4
weld_weave_samples_per_cycle=8
weld_weave_axis=tool_x
weld_lead_in_mm=0.0
weld_lead_out_mm=5.0
weld_safe_approach_mm=30.0
weld_approach_mode=taught_wait
weld_pre_start_lead_mm=0.0
weld_tcp_speed_mm_s=3.5
weld_adaptive_line_energy=False
weld_adaptive_min_percent=85.0
weld_adaptive_max_percent=100.0
weld_adaptive_filter_tau_s=0.7
weld_adaptive_baseline_mm=6.0
weld_arc_off_delay_ms=500.0
weld_arc_stabilize_s=0.0
tcp_tracking.parent_frame=World
tcp_tracking.child_frame=right_manipulator_ee_point
tcp_tracking.timestamp_source=TF_header_stamp
initial_fastech_di0=False
initial_fastech_do0=False
robot_connected.left=True
robot_connected.right=True
robot_connected.head=True
hicomm_connected=True
execution_allowed=True
steps[0].sequence_number=1
steps[0].type=named_pose
steps[0].parallel_slot=1
steps[0].duration=0.0
steps[0].planning_group=right_manipulator
steps[0].velocity_scale=0.3695263157894737
steps[0].tcp_speed_m_s=0.0
steps[0].pose_name=weld_start_wait
steps[0].pose_label=3 · Weld start wait pose
steps[0].touch_guard=False
steps[0].continue_after_touch=False
steps[0].weld_scenario_id=weld-9703259113299
steps[0].weld_scenario_stage=start_wait
steps[0].target_tcp.position_m.x=0.03555377922684433
steps[0].target_tcp.position_m.y=-1.7629982231980013
steps[0].target_tcp.position_m.z=0.6634279946324684
steps[0].target_tcp.orientation_xyzw.x=-0.45144924746906906
steps[0].target_tcp.orientation_xyzw.y=0.7437969507722324
steps[0].target_tcp.orientation_xyzw.z=-0.43211738686962725
steps[0].target_tcp.orientation_xyzw.w=-0.23713759074955934
steps[0].joint_names[0]=right_manipulator_joint1
steps[0].joint_names[1]=right_manipulator_joint2
steps[0].joint_names[2]=right_manipulator_joint3
steps[0].joint_names[3]=right_manipulator_joint4
steps[0].joint_names[4]=right_manipulator_joint5
steps[0].joint_names[5]=right_manipulator_joint6
steps[0].joint_positions_rad[0]=5.0539883923514095
steps[0].joint_positions_rad[1]=1.1962923611377574
steps[0].joint_positions_rad[2]=1.7691810553492973
steps[0].joint_positions_rad[3]=3.479269761903044
steps[0].joint_positions_rad[4]=0.8634793168184542
steps[0].joint_positions_rad[5]=1.5028455052654157
steps[1].sequence_number=2
steps[1].type=motion
steps[1].parallel_slot=2
steps[1].duration=0.0
steps[1].planning_group=right_manipulator
steps[1].velocity_scale=0.3695263157894737
steps[1].tcp_speed_m_s=0.0
steps[1].interpolation_step=0.006
steps[1].path_kind=taught_wait_align_weld_attitude
steps[1].touch_guard=False
steps[1].continue_after_touch=False
steps[1].accept_initial_touch=False
steps[1].weld_scenario_id=weld-9703259113299
steps[1].weld_scenario_stage=start_safe
steps[1].waypoint_count=1
steps[1].waypoints[0].position_m.x=0.03555377922684433
steps[1].waypoints[0].position_m.y=-1.7629982231980013
steps[1].waypoints[0].position_m.z=0.6634279946324684
steps[1].waypoints[0].orientation_xyzw.x=-0.4514482126691748
steps[1].waypoints[0].orientation_xyzw.y=0.7437903121013001
steps[1].waypoints[0].orientation_xyzw.z=-0.43212868422881806
steps[1].waypoints[0].orientation_xyzw.w=-0.23713979667851745
steps[2].sequence_number=3
steps[2].type=motion
steps[2].parallel_slot=3
steps[2].duration=0.0
steps[2].planning_group=right_manipulator
steps[2].velocity_scale=0.3695263157894737
steps[2].tcp_speed_m_s=0.0
steps[2].interpolation_step=0.006
steps[2].path_kind=taught_wait_to_weld_start
steps[2].touch_guard=False
steps[2].continue_after_touch=True
steps[2].accept_initial_touch=False
steps[2].weld_scenario_id=weld-9703259113299
steps[2].weld_scenario_stage=start_contact
steps[2].waypoint_count=1
steps[2].waypoints[0].position_m.x=0.035558048364724315
steps[2].waypoints[0].position_m.y=-1.7630072241246002
steps[2].waypoints[0].position_m.z=0.6585365274538237
steps[2].waypoints[0].orientation_xyzw.x=-0.4514482126691748
steps[2].waypoints[0].orientation_xyzw.y=0.7437903121013001
steps[2].waypoints[0].orientation_xyzw.z=-0.43212868422881806
steps[2].waypoints[0].orientation_xyzw.w=-0.23713979667851745
steps[3].sequence_number=4
steps[3].type=digital_output
steps[3].parallel_slot=4
steps[3].duration=0.0
steps[3].port=0
steps[3].value=False
steps[3].weld_scenario_id=weld-9703259113299
steps[3].weld_scenario_stage=touch_output_off
steps[4].sequence_number=5
steps[4].type=digital_weld
steps[4].parallel_slot=5
steps[4].duration=0.0
steps[4].command=on
steps[4].weld_scenario_id=weld-9703259113299
steps[4].weld_scenario_stage=arc_on
steps[4].arc_stabilize_s=0.0
steps[4].settings.current_a=100
steps[4].settings.voltage_tenths=100
steps[4].settings.voltage=10.0
steps[4].settings.material=FE-SOLID
steps[4].settings.diameter_mm=1.2
steps[4].settings.mode=LSM
steps[4].settings.gas=CO2 100%
steps[4].settings.synergic=False
steps[4].settings.correction=0.0
steps[4].settings.pre_gas_s=0.0
steps[4].settings.post_gas_s=0.0
steps[4].settings.preflow_seconds=0.0
steps[5].sequence_number=6
steps[5].type=motion
steps[5].parallel_slot=5
steps[5].duration=0.0
steps[5].planning_group=right_manipulator
steps[5].velocity_scale=0.3695263157894737
steps[5].tcp_speed_m_s=0.0035
steps[5].interpolation_step=0.006
steps[5].path_kind=continuous_lead_to_lead_over_taught_goal_fastech_di0_ignored
steps[5].touch_guard=False
steps[5].weld_scenario_id=weld-9703259113299
steps[5].weld_scenario_stage=weld_motion
steps[5].lead_in_mm=0.0
steps[5].lead_out_mm=5.0
steps[5].linear_motion_profile=True
steps[5].adaptive_line_energy=False
steps[5].adaptive_min_factor=0.85
steps[5].adaptive_max_factor=1.0
steps[5].adaptive_filter_tau_s=0.7
steps[5].adaptive_baseline_mm=6.0
steps[5].adaptive_end_freeze_mm=10.0
steps[5].adaptive_current_deadband_a=8.0
steps[5].adaptive_power_deadband_ratio=0.05
steps[5].adaptive_slew_m_s2=0.00025
steps[5].adaptive_update_period_s=0.5
steps[5].arc_stabilize_s=0.0
steps[5].waypoint_count=2
steps[5].waypoints[0].position_m.x=0.035558048364724315
steps[5].waypoints[0].position_m.y=-1.7630072241246002
steps[5].waypoints[0].position_m.z=0.6585365274538237
steps[5].waypoints[0].orientation_xyzw.x=-0.4514482126691748
steps[5].waypoints[0].orientation_xyzw.y=0.7437903121013001
steps[5].waypoints[0].orientation_xyzw.z=-0.43212868422881806
steps[5].waypoints[0].orientation_xyzw.w=-0.23713979667851745
steps[5].waypoints[1].position_m.x=0.028884580893884924
steps[5].waypoints[1].position_m.y=-1.5771631187036232
steps[5].waypoints[1].position_m.z=0.661586947189671
steps[5].waypoints[1].orientation_xyzw.x=-0.4520499302428043
steps[5].waypoints[1].orientation_xyzw.y=0.7431380642941273
steps[5].waypoints[1].orientation_xyzw.z=-0.432630320837748
steps[5].waypoints[1].orientation_xyzw.w=-0.23712377244063995
steps[5].lead_start.position_m.x=0.035558048364724315
steps[5].lead_start.position_m.y=-1.7630072241246002
steps[5].lead_start.position_m.z=0.6585365274538237
steps[5].lead_start.orientation_xyzw.x=-0.4514482126691748
steps[5].lead_start.orientation_xyzw.y=0.7437903121013001
steps[5].lead_start.orientation_xyzw.z=-0.43212868422881806
steps[5].lead_start.orientation_xyzw.w=-0.23713979667851745
steps[5].usable_seam_start.position_m.x=0.035558048364724315
steps[5].usable_seam_start.position_m.y=-1.7630072241246002
steps[5].usable_seam_start.position_m.z=0.6585365274538237
steps[5].usable_seam_start.orientation_xyzw.x=-0.4514482126691748
steps[5].usable_seam_start.orientation_xyzw.y=0.7437903121013001
steps[5].usable_seam_start.orientation_xyzw.z=-0.43212868422881806
steps[5].usable_seam_start.orientation_xyzw.w=-0.23713979667851745
steps[5].usable_seam_goal.position_m.x=0.02906398588502268
steps[5].usable_seam_goal.position_m.y=-1.5821592260843431
steps[5].usable_seam_goal.position_m.z=0.6615049417662435
steps[5].usable_seam_goal.orientation_xyzw.x=-0.4520499302428043
steps[5].usable_seam_goal.orientation_xyzw.y=0.7431380642941273
steps[5].usable_seam_goal.orientation_xyzw.z=-0.432630320837748
steps[5].usable_seam_goal.orientation_xyzw.w=-0.23712377244063995
steps[5].lead_end.position_m.x=0.028884580893884924
steps[5].lead_end.position_m.y=-1.5771631187036232
steps[5].lead_end.position_m.z=0.661586947189671
steps[5].lead_end.orientation_xyzw.x=-0.4520499302428043
steps[5].lead_end.orientation_xyzw.y=0.7431380642941273
steps[5].lead_end.orientation_xyzw.z=-0.432630320837748
steps[5].lead_end.orientation_xyzw.w=-0.23712377244063995
steps[6].sequence_number=7
steps[6].type=digital_weld
steps[6].parallel_slot=5
steps[6].duration=0.0
steps[6].velocity_scale=0.3695263157894737
steps[6].tcp_speed_m_s=0.0035
steps[6].command=off
steps[6].weld_scenario_id=weld-9703259113299
steps[6].weld_scenario_stage=arc_off
steps[6].adaptive_line_energy=False
steps[6].trigger_before_goal=True
steps[6].arc_off_delay_s=0.5
steps[6].settings.current_a=100
steps[6].settings.voltage_tenths=100
steps[6].settings.voltage=10.0
steps[6].settings.material=FE-SOLID
steps[6].settings.diameter_mm=1.2
steps[6].settings.mode=LSM
steps[6].settings.gas=CO2 100%
steps[6].settings.synergic=False
steps[6].settings.correction=0.0
steps[6].settings.pre_gas_s=0.0
steps[6].settings.post_gas_s=0.0
steps[6].settings.preflow_seconds=0.0
steps[7].sequence_number=8
steps[7].type=motion
steps[7].parallel_slot=6
steps[7].duration=0.0
steps[7].planning_group=right_manipulator
steps[7].velocity_scale=0.3695263157894737
steps[7].tcp_speed_m_s=0.0
steps[7].interpolation_step=0.006
steps[7].path_kind=weld_end_to_taught_wait_fixed_attitude
steps[7].pose_name=weld_goal_wait
steps[7].pose_label=5 · Weld goal wait pose
steps[7].touch_guard=False
steps[7].continue_after_touch=False
steps[7].weld_scenario_id=weld-9703259113299
steps[7].weld_scenario_stage=goal_wait
steps[7].waypoint_count=1
steps[7].waypoints[0].position_m.x=0.02905242072422909
steps[7].waypoints[0].position_m.y=-1.5821314542364806
steps[7].waypoints[0].position_m.z=0.664654885759401
steps[7].waypoints[0].orientation_xyzw.x=-0.4520499302428043
steps[7].waypoints[0].orientation_xyzw.y=0.7431380642941273
steps[7].waypoints[0].orientation_xyzw.z=-0.432630320837748
steps[7].waypoints[0].orientation_xyzw.w=-0.23712377244063995
steps[8].sequence_number=9
steps[8].type=named_pose
steps[8].parallel_slot=7
steps[8].duration=0.0
steps[8].planning_group=right_manipulator
steps[8].velocity_scale=0.3695263157894737
steps[8].tcp_speed_m_s=0.0
steps[8].pose_name=weld_finish
steps[8].pose_label=7 · Weld end pose
steps[8].touch_guard=False
steps[8].continue_after_touch=False
steps[8].weld_scenario_id=weld-9703259113299
steps[8].weld_scenario_stage=finish
steps[8].target_tcp.position_m.x=0.030481985415025448
steps[8].target_tcp.position_m.y=-1.5794638403622467
steps[8].target_tcp.position_m.z=0.7023869455098894
steps[8].target_tcp.orientation_xyzw.x=-0.45147309409624453
steps[8].target_tcp.orientation_xyzw.y=0.7437978870162864
steps[8].target_tcp.orientation_xyzw.z=-0.4320835314365064
steps[8].target_tcp.orientation_xyzw.w=-0.23715094441858917
steps[8].joint_names[0]=right_manipulator_joint1
steps[8].joint_names[1]=right_manipulator_joint2
steps[8].joint_names[2]=right_manipulator_joint3
steps[8].joint_names[3]=right_manipulator_joint4
steps[8].joint_names[4]=right_manipulator_joint5
steps[8].joint_names[5]=right_manipulator_joint6
steps[8].joint_positions_rad[0]=5.124612228667003
steps[8].joint_positions_rad[1]=1.1314740828404823
steps[8].joint_positions_rad[2]=2.009594593804838
steps[8].joint_positions_rad[3]=3.5103403297087805
steps[8].joint_positions_rad[4]=1.0303149075192313
steps[8].joint_positions_rad[5]=1.5702723498504234
steps[9].sequence_number=10
steps[9].type=digital_output
steps[9].parallel_slot=8
steps[9].duration=0.0
steps[9].port=0
steps[9].value=True
steps[9].weld_scenario_id=weld-9703259113299
steps[9].weld_scenario_stage=touch_output_on
hicomm_cyclic_period_ms=40.0
arc_wait_recognition=True
arc_wait_main_welding=True
arc_wait_established=True
arc_establishment_timeout_s=5.0

[summary]
rx_samples=1403
welding_samples=1323
wcr_seen=1
current_a.min=1.0
current_a.average=76.2737003058104
current_a.max=187.0
voltage_v.min=3.0
voltage_v.average=18.07195767195764
voltage_v.max=60.9
wire_feed_m_min.min=3.2
wire_feed_m_min.average=3.199999999999922
wire_feed_m_min.max=3.2

[arc_off_control]
arc_established_elapsed_s=0.8518967020008859
delay_s=0.5
speed_source=tcp_setpoint_projected_along_seam
trigger_speed_m_s=0.0035
calculated_pre_off_distance_m=0.00175
seam_length_m=0.18098890221831082
trigger_along_m=0.17923890221831082
actual_along_m=0.17944028899212164
actual_remaining_to_goal_m=0.0015486132261891827
tcp_x_m=0.02916009485788046
tcp_y_m=-1.5837055320006355
tcp_z_m=0.6615011212837671
command_elapsed_s=52.868577871000525
sequence_clear_elapsed_s=56.08407579800041
extinction_current_threshold_a=10.0
feedback_current_extinguished_elapsed_s=53.283167031999255
feedback_extinction_delay_s=0.4145891609987302
feedback_recommended_pre_off_distance_m=0.0014510620634955557
wcr_clear_elapsed_s=53.76856968900029
wcr_clear_delay_s=0.8999918179997621

[adaptive_speed_control]
enabled=False

[adaptive_speed_samples]
elapsed_s event along_mm remaining_mm filtered_current_a filtered_voltage_v power_w line_energy_j_mm governed_speed_mm_s commanded_speed_mm_s

[teaching_snapshot_yaml]
robot_start:
  planning_group: right_manipulator
  joint_state:
    names:
    - right_manipulator_joint1
    - right_manipulator_joint2
    - right_manipulator_joint3
    - right_manipulator_joint4
    - right_manipulator_joint5
    - right_manipulator_joint6
    positions_rad:
    - 5.035029881183354
    - 1.2636964356954448
    - 1.9258673391357821
    - 3.3830883675542873
    - 1.500601525730915
    - 1.8136513181797673
  tcp_pose_world:
    position_m:
      x: 0.01556545751256777
      y: -1.7159808817302935
      z: 0.7627047053950697
    orientation_xyzw:
      x: -0.32362288768645114
      y: 0.6734378245853714
      z: -0.6201634640919881
      w: -0.2390543887667213
weld_wait:
  planning_group: right_manipulator
  joint_state:
    names:
    - right_manipulator_joint1
    - right_manipulator_joint2
    - right_manipulator_joint3
    - right_manipulator_joint4
    - right_manipulator_joint5
    - right_manipulator_joint6
    positions_rad:
    - 5.0539883923514095
    - 1.1589907953295624
    - 1.7920730554474003
    - 3.4834730290515163
    - 0.8498595115296255
    - 1.4963527185278027
  tcp_pose_world:
    position_m:
      x: 0.03548682596294217
      y: -1.762881729602661
      z: 0.6962272742564597
    orientation_xyzw:
      x: -0.4514898308016516
      y: 0.743783752703836
      z: -0.43208294921709756
      w: -0.23716447223888731
weld_start_wait:
  planning_group: right_manipulator
  joint_state:
    names:
    - right_manipulator_joint1
    - right_manipulator_joint2
    - right_manipulator_joint3
    - right_manipulator_joint4
    - right_manipulator_joint5
    - right_manipulator_joint6
    positions_rad:
    - 5.0539883923514095
    - 1.1962923611377574
    - 1.7691810553492973
    - 3.479269761903044
    - 0.8634793168184542
    - 1.5028455052654157
  tcp_pose_world:
    position_m:
      x: 0.03555377922684433
      y: -1.7629982231980013
      z: 0.6634279946324684
    orientation_xyzw:
      x: -0.45144924746906906
      y: 0.7437969507722324
      z: -0.43211738686962725
      w: -0.23713759074955934
weld_start:
  planning_group: right_manipulator
  joint_state:
    names:
    - right_manipulator_joint1
    - right_manipulator_joint2
    - right_manipulator_joint3
    - right_manipulator_joint4
    - right_manipulator_joint5
    - right_manipulator_joint6
    positions_rad:
    - 5.0539883923514095
    - 1.2018473156974991
    - 1.7656726069292268
    - 3.4786772085605016
    - 0.8654347428488449
    - 1.5037453873977535
  tcp_pose_world:
    position_m:
      x: 0.035558048364724315
      y: -1.7630072241246002
      z: 0.6585365274538237
    orientation_xyzw:
      x: -0.4514482126691748
      y: 0.7437903121013001
      z: -0.43212868422881806
      w: -0.23713979667851745
weld_goal_wait:
  planning_group: right_manipulator
  joint_state:
    names:
    - right_manipulator_joint1
    - right_manipulator_joint2
    - right_manipulator_joint3
    - right_manipulator_joint4
    - right_manipulator_joint5
    - right_manipulator_joint6
    positions_rad:
    - 5.121308843650868
    - 1.178636402058859
    - 1.9796629268392738
    - 3.5018997069498834
    - 1.0474506846582097
    - 1.5769207983537519
  tcp_pose_world:
    position_m:
      x: 0.02905242072422909
      y: -1.5821314542364806
      z: 0.664654885759401
    orientation_xyzw:
      x: -0.4520789070401178
      y: 0.7431345186473195
      z: -0.43260578624162477
      w: -0.23712440345627658
weld_end:
  planning_group: right_manipulator
  joint_state:
    names:
    - right_manipulator_joint1
    - right_manipulator_joint2
    - right_manipulator_joint3
    - right_manipulator_joint4
    - right_manipulator_joint5
    - right_manipulator_joint6
    positions_rad:
    - 5.121308843650868
    - 1.182532074101427
    - 1.9772366539281572
    - 3.501607291862193
    - 1.0488745437350206
    - 1.5775739386110939
  tcp_pose_world:
    position_m:
      x: 0.02906398588502268
      y: -1.5821592260843431
      z: 0.6615049417662435
    orientation_xyzw:
      x: -0.4520499302428043
      y: 0.7431380642941273
      z: -0.432630320837748
      w: -0.23712377244063995
weld_finish:
  planning_group: right_manipulator
  joint_state:
    names:
    - right_manipulator_joint1
    - right_manipulator_joint2
    - right_manipulator_joint3
    - right_manipulator_joint4
    - right_manipulator_joint5
    - right_manipulator_joint6
    positions_rad:
    - 5.124612228667003
    - 1.1314740828404823
    - 2.009594593804838
    - 3.5103403297087805
    - 1.0303149075192313
    - 1.5702723498504234
  tcp_pose_world:
    position_m:
      x: 0.030481985415025448
      y: -1.5794638403622467
      z: 0.7023869455098894
    orientation_xyzw:
      x: -0.45147309409624453
      y: 0.7437978870162864
      z: -0.4320835314365064
      w: -0.23715094441858917

[touch_snapshot_yaml]
{}

[samples]
elapsed_s raw0 state arc gas fwd wcr current_a voltage_v wire_feed_m_min set_current_a set_voltage_v error db collision
0.014 0x00 idle 0 0 0 0 0 0.0 0.0 100 10.0 0 0 0
0.043 0x00 idle 0 0 0 0 0 0.0 0.0 100 10.0 0 0 0
0.084 0x00 idle 0 0 0 0 0 0.0 0.0 100 10.0 0 0 0
0.124 0x09 main_weld 1 1 0 0 0 0.0 0.0 100 10.0 0 0 0
0.165 0x09 main_weld 1 1 0 0 0 0.0 0.0 100 10.0 0 0 0
0.204 0x09 main_weld 1 1 0 0 0 0.0 0.0 100 10.0 0 0 0
0.249 0x09 main_weld 1 1 0 0 0 0.0 0.0 100 10.0 0 0 0
0.286 0x09 main_weld 1 1 0 0 0 0.0 0.0 100 10.0 0 0 0
0.323 0x09 main_weld 1 1 0 0 0 0.0 0.0 100 10.0 0 0 0
0.365 0x09 main_weld 1 1 0 0 0 0.0 0.0 100 10.0 0 0 0
0.405 0x09 main_weld 1 1 0 0 0 0.0 0.0 100 10.0 0 0 0
0.443 0x09 main_weld 1 1 0 0 0 0.0 0.0 100 10.0 0 0 0
0.486 0x09 main_weld 1 1 0 0 0 0.0 0.0 100 10.0 0 0 0
0.528 0x09 main_weld 1 1 0 0 0 0.0 0.0 100 10.0 0 0 0
0.565 0x09 main_weld 1 1 0 0 0 0.0 0.0 100 10.0 0 0 0
0.603 0x09 main_weld 1 1 0 0 0 0.0 0.0 100 10.0 0 0 0
0.645 0x09 main_weld 1 1 0 0 0 0.0 0.0 100 10.0 0 0 0
0.684 0x09 main_weld 1 1 0 0 0 0.0 0.0 100 10.0 0 0 0
0.728 0x09 main_weld 1 1 0 0 0 0.0 0.0 100 10.0 0 0 0
0.767 0x09 main_weld 1 1 0 0 0 0.0 0.0 100 10.0 0 0 0
0.804 0x09 main_weld 1 1 0 0 0 0.0 0.0 100 10.0 0 0 0
0.850 0x2B main_weld 1 1 1 1 0 3.1 3.2 100 10.0 0 0 0
0.889 0x2B main_weld 1 1 1 1 1 3.1 3.2 100 10.0 0 0 0
0.936 0x2B main_weld 1 1 1 1 1 3.1 3.2 100 10.0 0 0 0
0.970 0x2B main_weld 1 1 1 1 1 3.1 3.2 100 10.0 0 0 0
1.003 0x2B main_weld 1 1 1 1 1 3.1 3.2 100 10.0 0 0 0
1.043 0x2B main_weld 1 1 1 1 1 12.6 3.2 100 10.0 0 0 0
1.083 0x2B main_weld 1 1 1 1 141 12.6 3.2 100 10.0 0 0 0
1.131 0x2B main_weld 1 1 1 1 141 12.6 3.2 100 10.0 0 0 0
1.172 0x2B main_weld 1 1 1 1 74 12.6 3.2 100 10.0 0 0 0
1.205 0x2B main_weld 1 1 1 1 74 12.6 3.2 100 10.0 0 0 0
1.244 0x2B main_weld 1 1 1 1 74 12.6 3.2 100 10.0 0 0 0
1.285 0x2B main_weld 1 1 1 1 74 12.6 3.2 100 10.0 0 0 0
1.327 0x2B main_weld 1 1 1 1 3 27.3 3.2 100 10.0 0 0 0
1.369 0x2B main_weld 1 1 1 1 3 27.3 3.2 100 10.0 0 0 0
1.408 0x2B main_weld 1 1 1 1 3 27.3 3.2 100 10.0 0 0 0
1.446 0x2B main_weld 1 1 1 1 3 27.3 3.2 100 10.0 0 0 0
1.488 0x2B main_weld 1 1 1 1 3 18.8 3.2 100 10.0 0 0 0
1.525 0x2B main_weld 1 1 1 1 129 18.8 3.2 100 10.0 0 0 0
1.564 0x2B main_weld 1 1 1 1 129 18.8 3.2 100 10.0 0 0 0
1.604 0x2B main_weld 1 1 1 1 100 18.8 3.2 100 10.0 0 0 0
1.646 0x2B main_weld 1 1 1 1 100 18.8 3.2 100 10.0 0 0 0
1.685 0x2B main_weld 1 1 1 1 100 14.4 3.2 100 10.0 0 0 0
1.725 0x2B main_weld 1 1 1 1 100 14.4 3.2 100 10.0 0 0 0
1.763 0x2B main_weld 1 1 1 1 100 14.4 3.2 100 10.0 0 0 0
1.804 0x2B main_weld 1 1 1 1 25 14.4 3.2 100 10.0 0 0 0
1.844 0x2B main_weld 1 1 1 1 25 41.1 3.2 100 10.0 0 0 0
1.883 0x2B main_weld 1 1 1 1 25 41.1 3.2 100 10.0 0 0 0
1.931 0x2B main_weld 1 1 1 1 25 15.7 3.2 100 10.0 0 0 0
1.968 0x2B main_weld 1 1 1 1 96 15.7 3.2 100 10.0 0 0 0
2.003 0x2B main_weld 1 1 1 1 96 15.7 3.2 100 10.0 0 0 0
2.045 0x2B main_weld 1 1 1 1 96 15.7 3.2 100 10.0 0 0 0
2.089 0x2B main_weld 1 1 1 1 96 15.7 3.2 100 10.0 0 0 0
2.124 0x2B main_weld 1 1 1 1 96 36.0 3.2 100 10.0 0 0 0
2.163 0x2B main_weld 1 1 1 1 112 36.0 3.2 100 10.0 0 0 0
2.203 0x2B main_weld 1 1 1 1 112 36.0 3.2 100 10.0 0 0 0
2.251 0x2B main_weld 1 1 1 1 1 36.0 3.2 100 10.0 0 0 0
2.283 0x2B main_weld 1 1 1 1 1 56.8 3.2 100 10.0 0 0 0
2.329 0x2B main_weld 1 1 1 1 1 56.8 3.2 100 10.0 0 0 0
2.364 0x2B main_weld 1 1 1 1 1 56.8 3.2 100 10.0 0 0 0
2.404 0x2B main_weld 1 1 1 1 168 56.8 3.2 100 10.0 0 0 0
2.446 0x2B main_weld 1 1 1 1 168 56.8 3.2 100 10.0 0 0 0
2.491 0x2B main_weld 1 1 1 1 168 13.8 3.2 100 10.0 0 0 0
2.538 0x2B main_weld 1 1 1 1 168 13.8 3.2 100 10.0 0 0 0
2.571 0x2B main_weld 1 1 1 1 168 30.6 3.2 100 10.0 0 0 0
2.604 0x2B main_weld 1 1 1 1 82 30.6 3.2 100 10.0 0 0 0
2.648 0x2B main_weld 1 1 1 1 82 30.6 3.2 100 10.0 0 0 0
2.694 0x2B main_weld 1 1 1 1 82 30.6 3.2 100 10.0 0 0 0
2.731 0x2B main_weld 1 1 1 1 82 30.6 3.2 100 10.0 0 0 0
2.766 0x2B main_weld 1 1 1 1 44 30.8 3.2 100 10.0 0 0 0
2.809 0x2B main_weld 1 1 1 1 44 30.8 3.2 100 10.0 0 0 0
2.851 0x2B main_weld 1 1 1 1 44 30.8 3.2 100 10.0 0 0 0
2.886 0x2B main_weld 1 1 1 1 44 30.8 3.2 100 10.0 0 0 0
2.932 0x2B main_weld 1 1 1 1 44 12.0 3.2 100 10.0 0 0 0
2.963 0x2B main_weld 1 1 1 1 184 12.0 3.2 100 10.0 0 0 0
3.003 0x2B main_weld 1 1 1 1 184 12.0 3.2 100 10.0 0 0 0
3.047 0x2B main_weld 1 1 1 1 25 12.0 3.2 100 10.0 0 0 0
3.087 0x2B main_weld 1 1 1 1 25 12.0 3.2 100 10.0 0 0 0
3.125 0x2B main_weld 1 1 1 1 25 24.2 3.2 100 10.0 0 0 0
3.169 0x2B main_weld 1 1 1 1 25 24.2 3.2 100 10.0 0 0 0
3.206 0x2B main_weld 1 1 1 1 25 24.2 3.2 100 10.0 0 0 0
3.249 0x2B main_weld 1 1 1 1 42 24.2 3.2 100 10.0 0 0 0
3.285 0x2B main_weld 1 1 1 1 42 17.6 3.2 100 10.0 0 0 0
3.324 0x2B main_weld 1 1 1 1 42 17.6 3.2 100 10.0 0 0 0
3.367 0x2B main_weld 1 1 1 1 42 11.6 3.2 100 10.0 0 0 0
3.415 0x2B main_weld 1 1 1 1 187 11.6 3.2 100 10.0 0 0 0
3.455 0x2B main_weld 1 1 1 1 187 11.6 3.2 100 10.0 0 0 0
3.487 0x2B main_weld 1 1 1 1 187 11.6 3.2 100 10.0 0 0 0
3.530 0x2B main_weld 1 1 1 1 187 11.6 3.2 100 10.0 0 0 0
3.566 0x2B main_weld 1 1 1 1 187 47.2 3.2 100 10.0 0 0 0
3.605 0x2B main_weld 1 1 1 1 33 47.2 3.2 100 10.0 0 0 0
3.650 0x2B main_weld 1 1 1 1 33 47.2 3.2 100 10.0 0 0 0
3.684 0x2B main_weld 1 1 1 1 67 47.2 3.2 100 10.0 0 0 0
3.731 0x2B main_weld 1 1 1 1 67 32.7 3.2 100 10.0 0 0 0
3.773 0x2B main_weld 1 1 1 1 67 32.7 3.2 100 10.0 0 0 0
3.815 0x2B main_weld 1 1 1 1 67 32.7 3.2 100 10.0 0 0 0
3.846 0x2B main_weld 1 1 1 1 181 12.0 3.2 100 10.0 0 0 0
3.889 0x2B main_weld 1 1 1 1 181 12.0 3.2 100 10.0 0 0 0
3.924 0x2B main_weld 1 1 1 1 181 12.0 3.2 100 10.0 0 0 0
3.966 0x2B main_weld 1 1 1 1 181 12.0 3.2 100 10.0 0 0 0
4.006 0x2B main_weld 1 1 1 1 181 38.3 3.2 100 10.0 0 0 0
4.043 0x2B main_weld 1 1 1 1 49 38.3 3.2 100 10.0 0 0 0
4.091 0x2B main_weld 1 1 1 1 49 38.3 3.2 100 10.0 0 0 0
4.126 0x2B main_weld 1 1 1 1 49 38.3 3.2 100 10.0 0 0 0
4.169 0x2B main_weld 1 1 1 1 49 14.4 3.2 100 10.0 0 0 0
4.206 0x2B main_weld 1 1 1 1 49 14.4 3.2 100 10.0 0 0 0
4.244 0x2B main_weld 1 1 1 1 49 14.4 3.2 100 10.0 0 0 0
4.288 0x2B main_weld 1 1 1 1 49 14.4 3.2 100 10.0 0 0 0
4.328 0x2B main_weld 1 1 1 1 120 14.4 3.2 100 10.0 0 0 0
4.368 0x2B main_weld 1 1 1 1 120 13.5 3.2 100 10.0 0 0 0
4.411 0x2B main_weld 1 1 1 1 120 13.5 3.2 100 10.0 0 0 0
4.454 0x2B main_weld 1 1 1 1 120 39.9 3.2 100 10.0 0 0 0
4.490 0x2B main_weld 1 1 1 1 31 39.9 3.2 100 10.0 0 0 0
4.528 0x2B main_weld 1 1 1 1 31 39.9 3.2 100 10.0 0 0 0
4.569 0x2B main_weld 1 1 1 1 31 39.9 3.2 100 10.0 0 0 0
4.606 0x2B main_weld 1 1 1 1 31 39.9 3.2 100 10.0 0 0 0
4.643 0x2B main_weld 1 1 1 1 31 12.9 3.2 100 10.0 0 0 0
4.686 0x2B main_weld 1 1 1 1 171 12.9 3.2 100 10.0 0 0 0
4.724 0x2B main_weld 1 1 1 1 171 12.9 3.2 100 10.0 0 0 0
4.765 0x2B main_weld 1 1 1 1 171 12.9 3.2 100 10.0 0 0 0
4.802 0x2B main_weld 1 1 1 1 171 19.3 3.2 100 10.0 0 0 0
4.843 0x2B main_weld 1 1 1 1 32 19.3 3.2 100 10.0 0 0 0
4.884 0x2B main_weld 1 1 1 1 32 19.3 3.2 100 10.0 0 0 0
4.930 0x2B main_weld 1 1 1 1 32 19.3 3.2 100 10.0 0 0 0
4.969 0x2B main_weld 1 1 1 1 32 19.3 3.2 100 10.0 0 0 0
5.013 0x2B main_weld 1 1 1 1 154 11.8 3.2 100 10.0 0 0 0
5.053 0x2B main_weld 1 1 1 1 154 11.8 3.2 100 10.0 0 0 0
5.084 0x2B main_weld 1 1 1 1 154 11.8 3.2 100 10.0 0 0 0
5.125 0x2B main_weld 1 1 1 1 69 11.8 3.2 100 10.0 0 0 0
5.165 0x2B main_weld 1 1 1 1 69 14.8 3.2 100 10.0 0 0 0
5.209 0x2B main_weld 1 1 1 1 69 14.8 3.2 100 10.0 0 0 0
5.252 0x2B main_weld 1 1 1 1 69 14.8 3.2 100 10.0 0 0 0
5.283 0x2B main_weld 1 1 1 1 85 13.6 3.2 100 10.0 0 0 0
5.325 0x2B main_weld 1 1 1 1 85 13.6 3.2 100 10.0 0 0 0
5.367 0x2B main_weld 1 1 1 1 85 13.6 3.2 100 10.0 0 0 0
5.411 0x2B main_weld 1 1 1 1 85 13.6 3.2 100 10.0 0 0 0
5.452 0x2B main_weld 1 1 1 1 85 14.0 3.2 100 10.0 0 0 0
5.496 0x2B main_weld 1 1 1 1 128 14.0 3.2 100 10.0 0 0 0
5.522 0x2B main_weld 1 1 1 1 128 14.0 3.2 100 10.0 0 0 0
5.564 0x2B main_weld 1 1 1 1 33 14.0 3.2 100 10.0 0 0 0
5.617 0x2B main_weld 1 1 1 1 33 14.0 3.2 100 10.0 0 0 0
5.657 0x2B main_weld 1 1 1 1 33 26.4 3.2 100 10.0 0 0 0
5.688 0x2B main_weld 1 1 1 1 33 26.4 3.2 100 10.0 0 0 0
5.736 0x2B main_weld 1 1 1 1 33 26.4 3.2 100 10.0 0 0 0
5.764 0x2B main_weld 1 1 1 1 104 26.4 3.2 100 10.0 0 0 0
5.804 0x2B main_weld 1 1 1 1 104 12.6 3.2 100 10.0 0 0 0
5.845 0x2B main_weld 1 1 1 1 104 12.6 3.2 100 10.0 0 0 0
5.889 0x2B main_weld 1 1 1 1 104 12.4 3.2 100 10.0 0 0 0
5.928 0x2B main_weld 1 1 1 1 158 12.4 3.2 100 10.0 0 0 0
5.968 0x2B main_weld 1 1 1 1 158 12.4 3.2 100 10.0 0 0 0
6.003 0x2B main_weld 1 1 1 1 158 12.4 3.2 100 10.0 0 0 0
6.047 0x2B main_weld 1 1 1 1 158 12.4 3.2 100 10.0 0 0 0
6.090 0x2B main_weld 1 1 1 1 158 15.9 3.2 100 10.0 0 0 0
6.129 0x2B main_weld 1 1 1 1 45 15.9 3.2 100 10.0 0 0 0
6.168 0x2B main_weld 1 1 1 1 45 15.9 3.2 100 10.0 0 0 0
6.207 0x2B main_weld 1 1 1 1 103 15.9 3.2 100 10.0 0 0 0
6.246 0x2B main_weld 1 1 1 1 103 13.3 3.2 100 10.0 0 0 0
6.287 0x2B main_weld 1 1 1 1 103 13.3 3.2 100 10.0 0 0 0
6.326 0x2B main_weld 1 1 1 1 103 13.3 3.2 100 10.0 0 0 0
6.375 0x2B main_weld 1 1 1 1 54 14.9 3.2 100 10.0 0 0 0
6.404 0x2B main_weld 1 1 1 1 54 14.9 3.2 100 10.0 0 0 0
6.446 0x2B main_weld 1 1 1 1 54 14.9 3.2 100 10.0 0 0 0
6.488 0x2B main_weld 1 1 1 1 54 14.9 3.2 100 10.0 0 0 0
6.528 0x2B main_weld 1 1 1 1 54 13.5 3.2 100 10.0 0 0 0
6.567 0x2B main_weld 1 1 1 1 94 13.5 3.2 100 10.0 0 0 0
6.604 0x2B main_weld 1 1 1 1 94 13.5 3.2 100 10.0 0 0 0
6.644 0x2B main_weld 1 1 1 1 94 13.5 3.2 100 10.0 0 0 0
6.684 0x2B main_weld 1 1 1 1 94 13.5 3.2 100 10.0 0 0 0
6.738 0x2B main_weld 1 1 1 1 103 12.6 3.2 100 10.0 0 0 0
6.764 0x2B main_weld 1 1 1 1 103 12.6 3.2 100 10.0 0 0 0
6.804 0x2B main_weld 1 1 1 1 103 12.6 3.2 100 10.0 0 0 0
6.849 0x2B main_weld 1 1 1 1 102 12.6 3.2 100 10.0 0 0 0
6.886 0x2B main_weld 1 1 1 1 102 12.8 3.2 100 10.0 0 0 0
6.931 0x2B main_weld 1 1 1 1 102 12.8 3.2 100 10.0 0 0 0
6.971 0x2B main_weld 1 1 1 1 102 12.8 3.2 100 10.0 0 0 0
7.012 0x2B main_weld 1 1 1 1 100 12.8 3.2 100 10.0 0 0 0
7.044 0x2B main_weld 1 1 1 1 100 12.8 3.2 100 10.0 0 0 0
7.089 0x2B main_weld 1 1 1 1 100 12.8 3.2 100 10.0 0 0 0
7.127 0x2B main_weld 1 1 1 1 100 12.8 3.2 100 10.0 0 0 0
7.165 0x2B main_weld 1 1 1 1 100 13.0 3.2 100 10.0 0 0 0
7.204 0x2B main_weld 1 1 1 1 132 13.0 3.2 100 10.0 0 0 0
7.245 0x2B main_weld 1 1 1 1 132 13.0 3.2 100 10.0 0 0 0
7.297 0x2B main_weld 1 1 1 1 132 13.0 3.2 100 10.0 0 0 0
7.326 0x2B main_weld 1 1 1 1 132 14.2 3.2 100 10.0 0 0 0
7.363 0x2B main_weld 1 1 1 1 82 14.2 3.2 100 10.0 0 0 0
7.409 0x2B main_weld 1 1 1 1 82 14.2 3.2 100 10.0 0 0 0
7.444 0x2B main_weld 1 1 1 1 108 14.2 3.2 100 10.0 0 0 0
7.485 0x2B main_weld 1 1 1 1 108 14.2 3.2 100 10.0 0 0 0
7.528 0x2B main_weld 1 1 1 1 108 13.0 3.2 100 10.0 0 0 0
7.572 0x2B main_weld 1 1 1 1 108 13.0 3.2 100 10.0 0 0 0
7.611 0x2B main_weld 1 1 1 1 108 14.0 3.2 100 10.0 0 0 0
7.645 0x2B main_weld 1 1 1 1 79 14.0 3.2 100 10.0 0 0 0
7.688 0x2B main_weld 1 1 1 1 79 14.0 3.2 100 10.0 0 0 0
7.739 0x2B main_weld 1 1 1 1 79 14.0 3.2 100 10.0 0 0 0
7.771 0x2B main_weld 1 1 1 1 79 14.0 3.2 100 10.0 0 0 0
7.812 0x2B main_weld 1 1 1 1 97 13.5 3.2 100 10.0 0 0 0
7.853 0x2B main_weld 1 1 1 1 97 13.5 3.2 100 10.0 0 0 0
7.886 0x2B main_weld 1 1 1 1 97 13.5 3.2 100 10.0 0 0 0
7.937 0x2B main_weld 1 1 1 1 97 13.5 3.2 100 10.0 0 0 0
7.969 0x2B main_weld 1 1 1 1 97 13.3 3.2 100 10.0 0 0 0
8.008 0x2B main_weld 1 1 1 1 86 13.3 3.2 100 10.0 0 0 0
8.058 0x2B main_weld 1 1 1 1 86 13.3 3.2 100 10.0 0 0 0
8.097 0x2B main_weld 1 1 1 1 108 13.3 3.2 100 10.0 0 0 0
8.131 0x2B main_weld 1 1 1 1 108 13.3 3.2 100 10.0 0 0 0
8.170 0x2B main_weld 1 1 1 1 108 13.0 3.2 100 10.0 0 0 0
8.207 0x2B main_weld 1 1 1 1 108 13.0 3.2 100 10.0 0 0 0
8.249 0x2B main_weld 1 1 1 1 108 13.6 3.2 100 10.0 0 0 0
8.283 0x2B main_weld 1 1 1 1 93 13.6 3.2 100 10.0 0 0 0
8.323 0x2B main_weld 1 1 1 1 93 13.6 3.2 100 10.0 0 0 0
8.364 0x2B main_weld 1 1 1 1 93 13.6 3.2 100 10.0 0 0 0
8.405 0x2B main_weld 1 1 1 1 93 15.2 3.2 100 10.0 0 0 0
8.445 0x2B main_weld 1 1 1 1 68 15.2 3.2 100 10.0 0 0 0
8.485 0x2B main_weld 1 1 1 1 68 15.2 3.2 100 10.0 0 0 0
8.527 0x2B main_weld 1 1 1 1 43 15.2 3.2 100 10.0 0 0 0
8.563 0x2B main_weld 1 1 1 1 43 15.2 3.2 100 10.0 0 0 0
8.608 0x2B main_weld 1 1 1 1 43 15.6 3.2 100 10.0 0 0 0
8.650 0x2B main_weld 1 1 1 1 43 15.6 3.2 100 10.0 0 0 0
8.691 0x2B main_weld 1 1 1 1 43 15.6 3.2 100 10.0 0 0 0
8.725 0x2B main_weld 1 1 1 1 43 15.6 3.2 100 10.0 0 0 0
8.768 0x2B main_weld 1 1 1 1 43 13.3 3.2 100 10.0 0 0 0
8.804 0x2B main_weld 1 1 1 1 86 13.3 3.2 100 10.0 0 0 0
8.846 0x2B main_weld 1 1 1 1 86 13.3 3.2 100 10.0 0 0 0
8.884 0x2B main_weld 1 1 1 1 66 14.0 3.2 100 10.0 0 0 0
8.924 0x2B main_weld 1 1 1 1 66 14.0 3.2 100 10.0 0 0 0
8.966 0x2B main_weld 1 1 1 1 66 14.0 3.2 100 10.0 0 0 0
9.003 0x2B main_weld 1 1 1 1 66 14.0 3.2 100 10.0 0 0 0
9.045 0x2B main_weld 1 1 1 1 66 14.4 3.2 100 10.0 0 0 0
9.088 0x2B main_weld 1 1 1 1 86 14.4 3.2 100 10.0 0 0 0
9.122 0x2B main_weld 1 1 1 1 86 14.4 3.2 100 10.0 0 0 0
9.165 0x2B main_weld 1 1 1 1 86 14.4 3.2 100 10.0 0 0 0
9.203 0x2B main_weld 1 1 1 1 86 14.4 3.2 100 10.0 0 0 0
9.247 0x2B main_weld 1 1 1 1 62 14.3 3.2 100 10.0 0 0 0
9.286 0x2B main_weld 1 1 1 1 62 14.3 3.2 100 10.0 0 0 0
9.323 0x2B main_weld 1 1 1 1 62 14.3 3.2 100 10.0 0 0 0
9.364 0x2B main_weld 1 1 1 1 49 14.3 3.2 100 10.0 0 0 0
9.405 0x2B main_weld 1 1 1 1 49 15.2 3.2 100 10.0 0 0 0
9.445 0x2B main_weld 1 1 1 1 49 15.2 3.2 100 10.0 0 0 0
9.489 0x2B main_weld 1 1 1 1 49 12.5 3.2 100 10.0 0 0 0
9.531 0x2B main_weld 1 1 1 1 109 12.5 3.2 100 10.0 0 0 0
9.566 0x2B main_weld 1 1 1 1 109 12.5 3.2 100 10.0 0 0 0
9.604 0x2B main_weld 1 1 1 1 109 12.5 3.2 100 10.0 0 0 0
9.650 0x2B main_weld 1 1 1 1 109 12.5 3.2 100 10.0 0 0 0
9.685 0x2B main_weld 1 1 1 1 109 20.2 3.2 100 10.0 0 0 0
9.727 0x2B main_weld 1 1 1 1 117 20.2 3.2 100 10.0 0 0 0
9.770 0x2B main_weld 1 1 1 1 117 20.2 3.2 100 10.0 0 0 0
9.816 0x2B main_weld 1 1 1 1 117 20.2 3.2 100 10.0 0 0 0
9.848 0x2B main_weld 1 1 1 1 117 32.9 3.2 100 10.0 0 0 0
9.887 0x2B main_weld 1 1 1 1 28 32.9 3.2 100 10.0 0 0 0
9.937 0x2B main_weld 1 1 1 1 28 32.9 3.2 100 10.0 0 0 0
9.967 0x2B main_weld 1 1 1 1 68 32.9 3.2 100 10.0 0 0 0
10.005 0x2B main_weld 1 1 1 1 68 32.9 3.2 100 10.0 0 0 0
10.056 0x2B main_weld 1 1 1 1 68 13.6 3.2 100 10.0 0 0 0
10.088 0x2B main_weld 1 1 1 1 68 13.6 3.2 100 10.0 0 0 0
10.135 0x2B main_weld 1 1 1 1 68 13.4 3.2 100 10.0 0 0 0
10.166 0x2B main_weld 1 1 1 1 122 13.4 3.2 100 10.0 0 0 0
10.205 0x2B main_weld 1 1 1 1 122 13.4 3.2 100 10.0 0 0 0
10.245 0x2B main_weld 1 1 1 1 122 13.4 3.2 100 10.0 0 0 0
10.292 0x2B main_weld 1 1 1 1 122 13.4 3.2 100 10.0 0 0 0
10.329 0x2B main_weld 1 1 1 1 50 15.7 3.2 100 10.0 0 0 0
10.363 0x2B main_weld 1 1 1 1 50 15.7 3.2 100 10.0 0 0 0
10.409 0x2B main_weld 1 1 1 1 50 15.7 3.2 100 10.0 0 0 0
10.444 0x2B main_weld 1 1 1 1 57 15.7 3.2 100 10.0 0 0 0
10.486 0x2B main_weld 1 1 1 1 57 15.3 3.2 100 10.0 0 0 0
10.538 0x2B main_weld 1 1 1 1 57 15.3 3.2 100 10.0 0 0 0
10.569 0x2B main_weld 1 1 1 1 57 15.3 3.2 100 10.0 0 0 0
10.611 0x2B main_weld 1 1 1 1 55 15.3 3.2 100 10.0 0 0 0
10.650 0x2B main_weld 1 1 1 1 55 15.3 3.2 100 10.0 0 0 0
10.691 0x2B main_weld 1 1 1 1 55 14.7 3.2 100 10.0 0 0 0
10.727 0x2B main_weld 1 1 1 1 55 14.7 3.2 100 10.0 0 0 0
10.770 0x2B main_weld 1 1 1 1 55 14.8 3.2 100 10.0 0 0 0
10.810 0x2B main_weld 1 1 1 1 56 14.8 3.2 100 10.0 0 0 0
10.852 0x2B main_weld 1 1 1 1 56 14.8 3.2 100 10.0 0 0 0
10.888 0x2B main_weld 1 1 1 1 56 14.8 3.2 100 10.0 0 0 0
10.938 0x2B main_weld 1 1 1 1 56 15.3 3.2 100 10.0 0 0 0
10.969 0x2B main_weld 1 1 1 1 57 15.3 3.2 100 10.0 0 0 0
11.010 0x2B main_weld 1 1 1 1 57 15.3 3.2 100 10.0 0 0 0
11.047 0x2B main_weld 1 1 1 1 57 15.3 3.2 100 10.0 0 0 0
11.086 0x2B main_weld 1 1 1 1 57 15.3 3.2 100 10.0 0 0 0
11.131 0x2B main_weld 1 1 1 1 57 15.0 3.2 100 10.0 0 0 0
11.173 0x2B main_weld 1 1 1 1 68 15.0 3.2 100 10.0 0 0 0
11.211 0x2B main_weld 1 1 1 1 68 15.0 3.2 100 10.0 0 0 0
11.250 0x2B main_weld 1 1 1 1 91 15.0 3.2 100 10.0 0 0 0
11.287 0x2B main_weld 1 1 1 1 91 13.6 3.2 100 10.0 0 0 0
11.327 0x2B main_weld 1 1 1 1 91 13.6 3.2 100 10.0 0 0 0
11.364 0x2B main_weld 1 1 1 1 91 13.6 3.2 100 10.0 0 0 0
11.408 0x2B main_weld 1 1 1 1 88 13.6 3.2 100 10.0 0 0 0
11.445 0x2B main_weld 1 1 1 1 88 13.6 3.2 100 10.0 0 0 0
11.486 0x2B main_weld 1 1 1 1 88 13.6 3.2 100 10.0 0 0 0
11.532 0x2B main_weld 1 1 1 1 88 13.6 3.2 100 10.0 0 0 0
11.565 0x2B main_weld 1 1 1 1 88 13.1 3.2 100 10.0 0 0 0
11.608 0x2B main_weld 1 1 1 1 98 13.1 3.2 100 10.0 0 0 0
11.649 0x2B main_weld 1 1 1 1 98 13.1 3.2 100 10.0 0 0 0
11.690 0x2B main_weld 1 1 1 1 98 13.1 3.2 100 10.0 0 0 0
11.727 0x2B main_weld 1 1 1 1 98 13.1 3.2 100 10.0 0 0 0
11.771 0x2B main_weld 1 1 1 1 72 14.3 3.2 100 10.0 0 0 0
11.804 0x2B main_weld 1 1 1 1 72 14.3 3.2 100 10.0 0 0 0
11.846 0x2B main_weld 1 1 1 1 72 14.3 3.2 100 10.0 0 0 0
11.885 0x2B main_weld 1 1 1 1 56 14.3 3.2 100 10.0 0 0 0
11.938 0x2B main_weld 1 1 1 1 56 17.0 3.2 100 10.0 0 0 0
11.970 0x2B main_weld 1 1 1 1 56 17.0 3.2 100 10.0 0 0 0
12.004 0x2B main_weld 1 1 1 1 56 14.0 3.2 100 10.0 0 0 0
12.044 0x2B main_weld 1 1 1 1 79 14.0 3.2 100 10.0 0 0 0
12.084 0x2B main_weld 1 1 1 1 79 14.0 3.2 100 10.0 0 0 0
12.125 0x2B main_weld 1 1 1 1 79 14.0 3.2 100 10.0 0 0 0
12.164 0x2B main_weld 1 1 1 1 79 14.0 3.2 100 10.0 0 0 0
12.210 0x2B main_weld 1 1 1 1 79 14.7 3.2 100 10.0 0 0 0
12.243 0x2B main_weld 1 1 1 1 128 14.7 3.2 100 10.0 0 0 0
12.290 0x2B main_weld 1 1 1 1 128 14.7 3.2 100 10.0 0 0 0
12.328 0x2B main_weld 1 1 1 1 128 14.7 3.2 100 10.0 0 0 0
12.366 0x2B main_weld 1 1 1 1 128 55.9 3.2 100 10.0 0 0 0
12.404 0x2B main_weld 1 1 1 1 0 55.9 3.2 100 10.0 0 0 0
12.453 0x2B main_weld 1 1 1 1 0 55.9 3.2 100 10.0 0 0 0
12.485 0x2B main_weld 1 1 1 1 70 55.9 3.2 100 10.0 0 0 0
12.533 0x2B main_weld 1 1 1 1 70 55.9 3.2 100 10.0 0 0 0
12.571 0x2B main_weld 1 1 1 1 70 30.4 3.2 100 10.0 0 0 0
12.611 0x2B main_weld 1 1 1 1 70 30.4 3.2 100 10.0 0 0 0
12.650 0x2B main_weld 1 1 1 1 70 30.4 3.2 100 10.0 0 0 0
12.689 0x2B main_weld 1 1 1 1 3 30.4 3.2 100 10.0 0 0 0
12.728 0x2B main_weld 1 1 1 1 3 51.7 3.2 100 10.0 0 0 0
12.769 0x2B main_weld 1 1 1 1 3 51.7 3.2 100 10.0 0 0 0
12.806 0x2B main_weld 1 1 1 1 3 51.7 3.2 100 10.0 0 0 0
12.852 0x2B main_weld 1 1 1 1 70 20.2 3.2 100 10.0 0 0 0
12.889 0x2B main_weld 1 1 1 1 70 20.2 3.2 100 10.0 0 0 0
12.937 0x2B main_weld 1 1 1 1 70 20.2 3.2 100 10.0 0 0 0
12.965 0x2B main_weld 1 1 1 1 70 20.2 3.2 100 10.0 0 0 0
13.007 0x2B main_weld 1 1 1 1 70 14.0 3.2 100 10.0 0 0 0
13.057 0x2B main_weld 1 1 1 1 74 14.0 3.2 100 10.0 0 0 0
13.087 0x2B main_weld 1 1 1 1 74 14.0 3.2 100 10.0 0 0 0
13.133 0x2B main_weld 1 1 1 1 74 14.0 3.2 100 10.0 0 0 0
13.171 0x2B main_weld 1 1 1 1 74 14.0 3.2 100 10.0 0 0 0
13.208 0x2B main_weld 1 1 1 1 74 12.9 3.2 100 10.0 0 0 0
13.246 0x2B main_weld 1 1 1 1 74 12.9 3.2 100 10.0 0 0 0
13.286 0x2B main_weld 1 1 1 1 74 12.9 3.2 100 10.0 0 0 0
13.325 0x2B main_weld 1 1 1 1 72 12.9 3.2 100 10.0 0 0 0
13.363 0x2B main_weld 1 1 1 1 72 14.6 3.2 100 10.0 0 0 0
13.406 0x2B main_weld 1 1 1 1 72 14.6 3.2 100 10.0 0 0 0
13.450 0x2B main_weld 1 1 1 1 72 15.6 3.2 100 10.0 0 0 0
13.488 0x2B main_weld 1 1 1 1 94 15.6 3.2 100 10.0 0 0 0
13.525 0x2B main_weld 1 1 1 1 94 15.6 3.2 100 10.0 0 0 0
13.566 0x2B main_weld 1 1 1 1 94 15.6 3.2 100 10.0 0 0 0
13.610 0x2B main_weld 1 1 1 1 94 15.6 3.2 100 10.0 0 0 0
13.650 0x2B main_weld 1 1 1 1 94 15.0 3.2 100 10.0 0 0 0
13.688 0x2B main_weld 1 1 1 1 82 15.0 3.2 100 10.0 0 0 0
13.734 0x2B main_weld 1 1 1 1 82 15.0 3.2 100 10.0 0 0 0
13.767 0x2B main_weld 1 1 1 1 82 15.0 3.2 100 10.0 0 0 0
13.811 0x2B main_weld 1 1 1 1 82 13.5 3.2 100 10.0 0 0 0
13.852 0x2B main_weld 1 1 1 1 88 13.5 3.2 100 10.0 0 0 0
13.896 0x2B main_weld 1 1 1 1 88 13.5 3.2 100 10.0 0 0 0
13.933 0x2B main_weld 1 1 1 1 73 13.5 3.2 100 10.0 0 0 0
13.972 0x2B main_weld 1 1 1 1 73 13.5 3.2 100 10.0 0 0 0
14.017 0x2B main_weld 1 1 1 1 73 13.8 3.2 100 10.0 0 0 0
14.049 0x2B main_weld 1 1 1 1 73 13.8 3.2 100 10.0 0 0 0
14.099 0x2B main_weld 1 1 1 1 73 13.9 3.2 100 10.0 0 0 0
14.130 0x2B main_weld 1 1 1 1 58 13.9 3.2 100 10.0 0 0 0
14.177 0x2B main_weld 1 1 1 1 58 13.9 3.2 100 10.0 0 0 0
14.204 0x2B main_weld 1 1 1 1 58 13.9 3.2 100 10.0 0 0 0
14.251 0x2B main_weld 1 1 1 1 58 13.9 3.2 100 10.0 0 0 0
14.285 0x2B main_weld 1 1 1 1 100 13.2 3.2 100 10.0 0 0 0
14.330 0x2B main_weld 1 1 1 1 100 13.2 3.2 100 10.0 0 0 0
14.366 0x2B main_weld 1 1 1 1 100 13.2 3.2 100 10.0 0 0 0
14.408 0x2B main_weld 1 1 1 1 22 13.2 3.2 100 10.0 0 0 0
14.459 0x2B main_weld 1 1 1 1 22 22.8 3.2 100 10.0 0 0 0
14.483 0x2B main_weld 1 1 1 1 22 22.8 3.2 100 10.0 0 0 0
